Repository: JotaP-183/Data_Analysis

# Data Analysis: Photovoltaic Device Characterization

## Overview

This repository contains comprehensive data analysis workflows for photovoltaic devices, combining four key analysis approaches:

1. **X-Ray Diffraction (XRD) Analysis**: Texture coefficient determination and crystallographic characterization of thin-film samples
2. **UV-Visible Spectroscopy (UV-Vis)**: Optical band gap determination and absorption coefficient analysis
3. **Device Performance Modeling**: Comparison of experimental J-V (current density-voltage) measurements with SCAPS 1D numerical simulations
4. **Solar Cell Performance**: EQE and J-V curve analysis to evaluate and compare photovoltaic device performance

File: data/2nd Round/Corrected/Mo_25Se_200Sb_Results Table.txt
Measurement	Voc V	Isc A	Jsc mA/cm2	Imax A	Vmax V	Pmax mW	Fill Factor	Efficiency	R at Voc	R at Isc	Power W	RShunt ohms	Cell Temp start	Cell Temp end	Exposure	Time	Date
Mo_25Se_200Sb_1 2026-08-21 11-44-21	0.31845394	0.00194	22.262455536361095	0.00122927	0.19587433	0.24078195	38.9741	2.7630851293093914	66.14612	489.457	0.00041065				14.83	11:44:21	08/21/2026
Mo_25Se_200Sb_2 2026-08-21 11-46-02	0.34775571	0.00198665	20.578548622190134	0.00128279	0.21550951	0.27645421	40.0154	2.8636311822652827	66.302107	660.03	0.00046785				14.564	11:46:02	08/21/2026
Mo_25Se_200Sb_3 2026-08-21 11-48-13	0.31643485	0.00164507	17.040340357714836	0.00099813	0.18991353	0.18955804	36.4144	1.9635157605763385	87.445696	439.727	0.0003319				14.567	11:48:13	08/21/2026
Mo_25Se_200Sb_4 2026-08-21 11-50-57	0.31071562	0.00136749	21.630411927718978	0.00091146	0.19455598	0.17733058	41.7346	2.8049890722176674	84.148065	1201.492	0.00029576				14.817	11:50:57	08/21/2026
Mo_25Se_200Sb_5 2026-08-21 11-52-08	0.31179663	0.00239459	20.761986280919334	0.00157077	0.18766615	0.29477997	39.4817	2.5559064171651227	55.475499	660.528	0.00050349				14.573	11:52:08	08/21/2026
Mo_25Se_200Sb_6 2026-08-21 11-54-56	0.23668748	0.00212083	12.929352224421566	0.00111297	0.12580766	0.14002018	27.8939	0.8536465241063032	85.710426	135.526	0.00027005				14.564	11:54:56	08/21/2026
Mo_25Se_200Sb_7 2026-08-21 11-56-59	0.34250832	0.00343046	19.58708659637023	0.00197105	0.19556354	0.38546482	32.8066	2.200893403643332	53.552244	198.618	0.00070468				14.571	11:56:59	08/21/2026
Mo_25Se_200Sb_8 2026-08-21 11-58-22	0.3211684	0.00352973	21.976325371283103	0.00210904	0.18388164	0.38781312	34.2096	2.414509872379655	48.959096	239.209	0.00069855				14.551	11:58:22	08/21/2026
Mo_25Se_200Sb_9 2026-08-21 11-59-51	0.30690657	0.00323948	21.91798068559004	0.00195055	0.1765915	0.34445036	34.6454	2.330467886323392	50.183602	224.8	0.00061571				14.574	11:59:51	08/21/2026
Mo_25Se_200Sb_10 2026-08-21 12-02-31	0.29758957	0.00271859	15.298640005390267	0.00148529	0.16557004	0.24591977	30.3971	1.3838835670518062	67.617738	160.893	0.00046092				14.831	12:02:31	08/21/2026
Mo_25Se_200Sb_11 2026-08-21 12-03-48	0.26447361	0.00263473	15.343066542251599	0.00143514	0.14573957	0.20915651	30.016	1.218023547216535	65.23444	146.217	0.0003936				14.565	12:03:48	08/21/2026

File: data/2nd Round/Corrected/Mo_25Se_300Sb_JV Graph.txt
Mo_25Se_300Sb_1 2026-08-21 13-11-47		Mo_25Se_300Sb_2 2026-08-21 13-13-07		Mo_25Se_300Sb_3 2026-08-21 13-14-26		Mo_25Se_300Sb_4 2026-08-21 13-15-57		Mo_25Se_300Sb_5 2026-08-21 13-16-59		Mo_25Se_300Sb_6 2026-08-21 13-18-11		Mo_25Se_300Sb_7 2026-08-21 13-22-11		Mo_25Se_300Sb_8 2026-08-21 13-24-20		Mo_25Se_300Sb_9 2026-08-21 13-27-18		Mo_25Se_300Sb_10 2026-08-21 13-28-22		Mo_25Se_300Sb_11 2026-08-21 13-30-11	
Vmeas	Imeas	Vmeas	Imeas	Vmeas	Imeas	Vmeas	Imeas	Vmeas	Imeas	Vmeas	Imeas	Vmeas	Imeas	Vmeas	Imeas	Vmeas	Imeas	Vmeas	Imeas	Vmeas	Imeas
-0.10000000	0.00430971	-0.10000000	0.00355402	-0.10000000	0.00333167	-0.10000000	0.00312647	-0.10000000	0.00326162	-0.10000000	-0.00130851	-0.10000000	0.00200957	-0.10000000	0.00246590	-0.10000000	0.00289988	-0.10000000	0.00301435	-0.10000000	0.00272499
-0.09595000	0.00428461	-0.09595000	0.00355385	-0.09595000	0.00332347	-0.09595000	0.00310506	-0.09595000	0.00325474	-0.09595000	0.00294945	-0.09595000	0.00199180	-0.09595000	0.00245007	-0.09595000	0.00288949	-0.09595000	0.00299681	-0.09595000	0.00269585
-0.09195000	0.00425949	-0.09195000	0.00355116	-0.09195000	0.00331355	-0.09195000	0.00308485	-0.09195000	0.00324727	-0.09195000	0.00293890	-0.09195000	0.00197673	-0.09195000	0.00243354	-0.09195000	0.00287984	-0.09195000	0.00297916	-0.09195000	0.00266592
-0.08790000	0.00423098	-0.08790000	0.00354803	-0.08790000	0.00330710	-0.08790000	0.00306314	-0.08790000	0.00323761	-0.08790000	0.00292543	-0.08790000	0.00195967	-0.08790000	0.00241642	-0.08790000	0.00286538	-0.08790000	0.00296025	-0.08790000	0.00263659
-0.08390000	0.00420302	-0.08390000	0.00354233	-0.08390000	0.00329697	-0.08390000	0.00303969	-0.08390000	0.00322885	-0.08390000	0.00291183	-0.08390000	0.00194374	-0.08390000	0.00239877	-0.08390000	0.00284975	-0.08390000	0.00294394	-0.08390000	0.00260637
-0.07985000	0.00417262	-0.07985000	0.00353325	-0.07985000	0.00328502	-0.07985000	0.00301516	-0.07985000	0.00321991	-0.07985000	0.00289864	-0.07985000	0.00192662	-0.07985000	0.00237889	-0.07985000	0.00283669	-0.07985000	0.00292731	-0.07985000	0.00257697
-0.07585000	0.00414548	-0.07585000	0.00352522	-0.07585000	0.00327282	-0.07585000	0.00299226	-0.07585000	0.00321041	-0.07585000	0.00288380	-0.07585000	0.00191089	-0.07585000	0.00235848	-0.07585000	0.00282358	-0.07585000	0.00290874	-0.07585000	0.00254595
-0.07180000	0.00411536	-0.07180000	0.00351605	-0.07180000	0.00326155	-0.07180000	0.00296756	-0.07180000	0.00319782	-0.07180000	0.00286896	-0.07180000	0.00189353	-0.07180000	0.00233606	-0.07180000	0.00280981	-0.07180000	0.00289048	-0.07180000	0.00251536
-0.06780000	0.00408500	-0.06780000	0.00350838	-0.06780000	0.00324913	-0.06780000	0.00294218	-0.06780000	0.00318921	-0.06780000	0.00285294	-0.06780000	0.00187606	-0.06780000	0.00231214	-0.06780000	0.00279477	-0.06780000	0.00287356	-0.06780000	0.00248431
-0.06375000	0.00405698	-0.06375000	0.00350088	-0.06375000	0.00323675	-0.06375000	0.00291784	-0.06375000	0.00317534	-0.06375000	0.00283670	-0.06375000	0.00185822	-0.06375000	0.00228820	-0.06375000	0.00277771	-0.06375000	0.00285276	-0.06375000	0.00245375
-0.05975000	0.00402668	-0.05975000	0.00349333	-0.05975000	0.00322068	-0.05975000	0.00289224	-0.05975000	0.00316493	-0.05975000	0.00281945	-0.05975000	0.00183955	-0.05975000	0.00226306	-0.05975000	0.00276092	-0.05975000	0.00283332	-0.05975000	0.00242173
-0.05570000	0.00399495	-0.05570000	0.00347990	-0.05570000	0.00320553	-0.05570000	0.00286608	-0.05570000	0.00315197	-0.05570000	0.00280225	-0.05570000	0.00182179	-0.05570000	0.00223594	-0.05570000	0.00274541	-0.05570000	0.00281419	-0.05570000	0.00239035
-0.05170000	0.00396350	-0.05170000	0.00347141	-0.05170000	0.00318804	-0.05170000	0.00284027	-0.05170000	0.00313841	-0.05170000	0.00278335	-0.05170000	0.00180377	-0.05170000	0.00220857	-0.05170000	0.00272788	-0.05170000	0.00279551	-0.05170000	0.00235860
-0.04765000	0.00393018	-0.04765000	0.00345906	-0.04765000	0.00317033	-0.04765000	0.00281057	-0.04765000	0.00312467	-0.04765000	0.00276488	-0.04765000	0.00178486	-0.04765000	0.00217906	-0.04765000	0.00270996	-0.04765000	0.00277576	-0.04765000	0.00232681
-0.04360000	0.00389694	-0.04360000	0.00344850	-0.04360000	0.00315119	-0.04360000	0.00278084	-0.04360000	0.00310990	-0.04360000	0.00274516	-0.04360000	0.00176634	-0.04360000	0.00214944	-0.04360000	0.00269158	-0.04360000	0.00275610	-0.04360000	0.00229316
-0.03960000	0.00386488	-0.03960000	0.00343608	-0.03960000	0.00312894	-0.03960000	0.00274971	-0.03960000	0.00309604	-0.03960000	0.00272740	-0.03960000	0.00174699	-0.03960000	0.00211839	-0.03960000	0.00267158	-0.03960000	0.00273591	-0.03960000	0.00226218
-0.03555000	0.00383365	-0.03555000	0.00342535	-0.03555000	0.00310861	-0.03555000	0.00272002	-0.03555000	0.00308116	-0.03555000	0.00270631	-0.03555000	0.00172665	-0.03555000	0.00208622	-0.03555000	0.00265089	-0.03555000	0.00271391	-0.03555000	0.00222942
-0.03155000	0.00379863	-0.03155000	0.00341479	-0.03155000	0.00308606	-0.03155000	0.00268781	-0.03155000	0.00306489	-0.03155000	0.00268509	-0.03155000	0.00170684	-0.03155000	0.00205283	-0.03155000	0.00263261	-0.03155000	0.00269249	-0.03155000	0.00219634
-0.02750000	0.00376647	-0.02750000	0.00340262	-0.02750000	0.00306369	-0.02750000	0.00265617	-0.02750000	0.00304955	-0.02750000	0.00266392	-0.02750000	0.00168804	-0.02750000	0.00201815	-0.02750000	0.00261119	-0.02750000	0.00267050	-0.02750000	0.00216261
-0.02350000	0.00373143	-0.02350000	0.00339131	-0.02350000	0.00304110	-0.02350000	0.00262049	-0.02350000	0.00303212	-0.02350000	0.00264237	-0.02350000	0.00166684	-0.02350000	0.00198072	-0.02350000	0.00259029	-0.02350000	0.00265063	-0.02350000	0.00212830
-0.01945000	0.00369596	-0.01945000	0.00337802	-0.01945000	0.00301311	-0.01945000	0.00258744	-0.01945000	0.00301574	-0.01945000	0.00261950	-0.01945000	0.00164617	-0.01945000	0.00194467	-0.01945000	0.00256884	-0.01945000	0.00262808	-0.01945000	0.00209460
-0.01545000	0.00366263	-0.01545000	0.00336349	-0.01545000	0.00298762	-0.01545000	0.00255338	-0.01545000	0.00299835	-0.01545000	0.00259642	-0.01545000	0.00162500	-0.01545000	0.00190817	-0.01545000	0.00254580	-0.01545000	0.00260429	-0.01545000	0.00206056
-0.01140000	0.00362559	-0.01140000	0.00334577	-0.01140000	0.00295794	-0.01140000	0.00251703	-0.01140000	0.00298063	-0.01140000	0.00257200	-0.01140000	0.00160368	-0.01140000	0.00186941	-0.01140000	0.00252074	-0.01140000	0.00258038	-0.01140000	0.00202517
-0.00740000	0.00358753	-0.00740000	0.00333235	-0.00740000	0.00293017	-0.00740000	0.00247922	-0.00740000	0.00296254	-0.00740000	0.00254756	-0.00740000	0.00158067	-0.00740000	0.00182933	-0.00740000	0.00249617	-0.00740000	0.00255717	-0.00740000	0.00198968
-0.00335000	0.00355230	-0.00335000	0.00331922	-0.00335000	0.00289981	-0.00335000	0.00244133	-0.00335000	0.00294212	-0.00335000	0.00252289	-0.00335000	0.00155749	-0.00335000	0.00178780	-0.00335000	0.00247326	-0.00335000	0.00253328	-0.00335000	0.00195471
0.00065000	0.00351484	0.00065000	0.00330504	0.00065000	0.00286939	0.00065000	0.00240445	0.00065000	0.00292297	0.00065000	0.00249883	0.00065000	0.00153401	0.00065000	0.00174529	0.00065000	0.00244952	0.00065000	0.00250983	0.00065000	0.00191845
0.00470000	0.00347739	0.00470000	0.00328960	0.00470000	0.00283667	0.00470000	0.00236441	0.00470000	0.00290196	0.00470000	0.00247305	0.00470000	0.00150958	0.00470000	0.00170132	0.00470000	0.00242377	0.00470000	0.00248405	0.00470000	0.00188074
0.00870000	0.00343680	0.00870000	0.00327244	0.00870000	0.00280507	0.00870000	0.00232412	0.00870000	0.00288080	0.00870000	0.00244732	0.00870000	0.00148588	0.00870000	0.00165705	0.00870000	0.00239814	0.00870000	0.00245982	0.00870000	0.00184431
0.01275000	0.00339972	0.01275000	0.00325580	0.01275000	0.00277027	0.01275000	0.00228075	0.01275000	0.00285757	0.01275000	0.00241974	0.01275000	0.00146053	0.01275000	0.00161100	0.01275000	0.00237036	0.01275000	0.00243532	0.01275000	0.00180697
0.01680000	0.00336023	0.01680000	0.00324095	0.01680000	0.00273514	0.01680000	0.00223569	0.01680000	0.00283341	0.01680000	0.00239294	0.01680000	0.00143401	0.01680000	0.00156360	0.01680000	0.00234144	0.01680000	0.00240896	0.01680000	0.00176921
0.02080000	0.00331929	0.02080000	0.00322276	0.02080000	0.00269918	0.02080000	0.00219036	0.02080000	0.00281212	0.02080000	0.00236613	0.02080000	0.00140739	0.02080000	0.00151532	0.02080000	0.00231344	0.02080000	0.00238056	0.02080000	0.00173073
0.02485000	0.00328125	0.02485000	0.00320611	0.02485000	0.00266387	0.02485000	0.00214412	0.02485000	0.00278933	0.02485000	0.00233832	0.02485000	0.00138077	0.02485000	0.00146579	0.02485000	0.00228494	0.02485000	0.00235282	0.02485000	0.00169201
0.02885000	0.00324065	0.02885000	0.00318649	0.02885000	0.00262475	0.02885000	0.00209698	0.02885000	0.00276565	0.02885000	0.00231066	0.02885000	0.00135234	0.02885000	0.00141552	0.02885000	0.00225608	0.02885000	0.00232559	0.02885000	0.00165392
0.03290000	0.00320004	0.03290000	0.00316944	0.03290000	0.00258737	0.03290000	0.00204837	0.03290000	0.00274024	0.03290000	0.00228119	0.03290000	0.00132290	0.03290000	0.00136376	0.03290000	0.00222689	0.03290000	0.00229740	0.03290000	0.00161366
0.03690000	0.00315957	0.03690000	0.00314986	0.03690000	0.00254607	0.03690000	0.00199803	0.03690000	0.00271457	0.03690000	0.00225228	0.03690000	0.00129327	0.03690000	0.00131034	0.03690000	0.00219822	0.03690000	0.00226787	0.03690000	0.00157316
0.04095000	0.00311697	0.04095000	0.00313098	0.04095000	0.00250516	0.04095000	0.00194717	0.04095000	0.00268928	0.04095000	0.00222227	0.04095000	0.00126215	0.04095000	0.00125527	0.04095000	0.00216629	0.04095000	0.00223761	0.04095000	0.00153228
0.04495000	0.00307383	0.04495000	0.00311066	0.04495000	0.00246351	0.04495000	0.00189483	0.04495000	0.00266295	0.04495000	0.00219238	0.04495000	0.00123234	0.04495000	0.00120007	0.04495000	0.00213462	0.04495000	0.00220629	0.04495000	0.00149171
0.04900000	0.00303008	0.04900000	0.00308848	0.04900000	0.00241785	0.04900000	0.00183978	0.04900000	0.00263524	0.04900000	0.00216162	0.04900000	0.00120015	0.04900000	0.00113638	0.04900000	0.00210212	0.04900000	0.00217335	0.04900000	0.00144900
0.05300000	0.00298678	0.05300000	0.00306847	0.05300000	0.00237687	0.05300000	0.00178487	0.05300000	0.00260703	0.05300000	0.00213101	0.05300000	0.00116556	0.05300000	0.00107755	0.05300000	0.00207066	0.05300000	0.00214354	0.05300000	0.00140683
0.05705000	0.00294367	0.05705000	0.00304711	0.05705000	0.00232815	0.05705000	0.00172693	0.05705000	0.00257759	0.05705000	0.00209813	0.05705000	0.00113112	0.05705000	0.00101582	0.05705000	0.00203736	0.05705000	0.00211096	0.05705000	0.00136318
0.06105000	0.00289869	0.06105000	0.00302840	0.06105000	0.00228081	0.06105000	0.00166733	0.06105000	0.00254928	0.06105000	0.00206533	0.06105000	0.00109519	0.06105000	0.00095401	0.06105000	0.00200293	0.06105000	0.00207653	0.06105000	0.00131907
0.06510000	0.00285427	0.06510000	0.00300495	0.06510000	0.00223259	0.06510000	0.00160707	0.06510000	0.00251868	0.06510000	0.00203270	0.06510000	0.00106028	0.06510000	0.00089025	0.06510000	0.00196700	0.06510000	0.00204093	0.06510000	0.00127395
0.06915000	0.00280784	0.06915000	0.00298097	0.06915000	0.00218153	0.06915000	0.00154344	0.06915000	0.00248945	0.06915000	0.00199930	0.06915000	0.00102331	0.06915000	0.00082498	0.06915000	0.00193165	0.06915000	0.00200635	0.06915000	0.00122756
0.07315000	0.00276185	0.07315000	0.00295622	0.07315000	0.00212806	0.07315000	0.00147945	0.07315000	0.00246091	0.07315000	0.00196442	0.07315000	0.00098566	0.07315000	0.00075745	0.07315000	0.00189524	0.07315000	0.00197015	0.07315000	0.00117839
0.07720000	0.00271427	0.07720000	0.00293358	0.07720000	0.00207809	0.07720000	0.00141350	0.07720000	0.00242848	0.07720000	0.00192969	0.07720000	0.00094726	0.07720000	0.00068681	0.07720000	0.00185842	0.07720000	0.00193277	0.07720000	0.00112976
0.08120000	0.00266895	0.08120000	0.00290904	0.08120000	0.00202364	0.08120000	0.00134675	0.08120000	0.00239864	0.08120000	0.00189353	0.08120000	0.00090738	0.08120000	0.00061518	0.08120000	0.00182046	0.08120000	0.00189691	0.08120000	0.00108043
0.08525000	0.00262154	0.08525000	0.00288221	0.08525000	0.00197024	0.08525000	0.00127487	0.08525000	0.00236553	0.08525000	0.00185799	0.08525000	0.00086592	0.08525000	0.00054041	0.08525000	0.00178039	0.08525000	0.00185755	0.08525000	0.00103058
0.08925000	0.00257311	0.08925000	0.00285669	0.08925000	0.00191078	0.08925000	0.00120456	0.08925000	0.00233324	0.08925000	0.00182126	0.08925000	0.00082477	0.08925000	0.00046418	0.08925000	0.00174217	0.08925000	0.00181876	0.08925000	0.00097926
0.09330000	0.00252486	0.09330000	0.00283034	0.09330000	0.00185420	0.09330000	0.00113146	0.09330000	0.00229992	0.09330000	0.00178321	0.09330000	0.00078052	0.09330000	0.00038389	0.09330000	0.00170096	0.09330000	0.00177737	0.09330000	0.00092635
0.09730000	0.00247619	0.09730000	0.00280384	0.09730000	0.00179674	0.09730000	0.00105487	0.09730000	0.00226638	0.09730000	0.00174523	0.09730000	0.00073573	0.09730000	0.00030114	0.09730000	0.00165933	0.09730000	0.00173634	0.09730000	0.00087394
0.10135000	0.00242677	0.10135000	0.00277707	0.10135000	0.00173457	0.10135000	0.00097527	0.10135000	0.00223252	0.10135000	0.00170648	0.10135000	0.00068977	0.10135000	0.00021578	0.10135000	0.00161757	0.10135000	0.00169327	0.10135000	0.00081911
0.10535000	0.00237441	0.10535000	0.00274920	0.10535000	0.00167233	0.10535000	0.00089534	0.10535000	0.00219782	0.10535000	0.00166741	0.10535000	0.00064319	0.10535000	0.00012691	0.10535000	0.00157469	0.10535000	0.00165044	0.10535000	0.00076287
0.10940000	0.00232366	0.10940000	0.00271922	0.10940000	0.00161146	0.10940000	0.00081292	0.10940000	0.00216168	0.10940000	0.00162704	0.10940000	0.00059516	0.10940000	0.00003386	0.10940000	0.00153094	0.10940000	0.00160753	0.10940000	0.00070527
0.11340000	0.00227424	0.11340000	0.00269161	0.11340000	0.00154756	0.11340000	0.00072846	0.11340000	0.00212604	0.11340000	0.00158602	0.11340000	0.00054602	0.11340000	-0.00006310	0.11340000	0.00148705	0.11340000	0.00156314	0.11340000	0.00064716
0.11745000	0.00222228	0.11745000	0.00266049	0.11745000	0.00147948	0.11745000	0.00064089	0.11745000	0.00208955	0.11745000	0.00154423	0.11745000	0.00049494	0.11745000	-0.00016693	0.11745000	0.00144167	0.11745000	0.00151724	0.11745000	0.00058666
0.12150000	0.00216964	0.12150000	0.00263302	0.12150000	0.00141025	0.12150000	0.00055147	0.12150000	0.00205272	0.12150000	0.00150151	0.12150000	0.00044336	0.12150000	-0.00027545	0.12150000	0.00139364	0.12150000	0.00147022	0.12150000	0.00052596
0.12550000	0.00211716	0.12550000	0.00260066	0.12550000	0.00133949	0.12550000	0.00046010	0.12550000	0.00201571	0.12550000	0.00145904	0.12550000	0.00039011	0.12550000	-0.00038836	0.12550000	0.00134717	0.12550000	0.00142171	0.12550000	0.00046201
0.12955000	0.00206319	0.12955000	0.00256996	0.12955000	0.00126677	0.12955000	0.00036465	0.12955000	0.00197715	0.12955000	0.00141489	0.12955000	0.00033411	0.12955000	-0.00050868	0.12955000	0.00129782	0.12955000	0.00137168	0.12955000	0.00039700
0.13355000	0.00200762	0.13355000	0.00253744	0.13355000	0.00119749	0.13355000	0.00026914	0.13355000	0.00193889	0.13355000	0.00137041	0.13355000	0.00027792	0.13355000	-0.00063264	0.13355000	0.00124900	0.13355000	0.00132206	0.13355000	0.00033039
0.13760000	0.00195279	0.13760000	0.00250421	0.13760000	0.00112107	0.13760000	0.00016844	0.13760000	0.00189916	0.13760000	0.00132364	0.13760000	0.00021956	0.13760000	-0.00076699	0.13760000	0.00119831	0.13760000	0.00127242	0.13760000	0.00026170
0.14160000	0.00189827	0.14160000	0.00247046	0.14160000	0.00104499	0.14160000	0.00007171	0.14160000	0.00185992	0.14160000	0.00127750	0.14160000	0.00016039	0.14160000	-0.00090484	0.14160000	0.00114650	0.14160000	0.00121997	0.14160000	0.00019120
0.14565000	0.00184176	0.14565000	0.00243553	0.14565000	0.00096446	0.14565000	-0.00003536	0.14565000	0.00181933	0.14565000	0.00122940	0.14565000	0.00009872	0.14565000	-0.00105280	0.14565000	0.00109341	0.14565000	0.00116644	0.14565000	0.00012167
0.14965000	0.00178420	0.14965000	0.00240002	0.14965000	0.00088451	0.14965000	-0.00013264	0.14965000	0.00177649	0.14965000	0.00118127	0.14965000	0.00003565	0.14965000	-0.00120692	0.14965000	0.00103907	0.14965000	0.00111146	0.14965000	0.00004708
0.15370000	0.00172752	0.15370000	0.00236483	0.15370000	0.00080102	0.15370000	-0.00024429	0.15370000	0.00173545	0.15370000	0.00113072	0.15370000	-0.00002895	0.15370000	-0.00136143	0.15370000	0.00098385	0.15370000	0.00105542	0.15370000	-0.00003052
0.15770000	0.00166951	0.15770000	0.00232795	0.15770000	0.00071510	0.15770000	-0.00035887	0.15770000	0.00169388	0.15770000	0.00107994	0.15770000	-0.00009583	0.15770000	-0.00153694	0.15770000	0.00092629	0.15770000	0.00099860	0.15770000	-0.00010889
0.16175000	0.00161073	0.16175000	0.00229253	0.16175000	0.00062768	0.16175000	-0.00047784	0.16175000	0.00165063	0.16175000	0.00102697	0.16175000	-0.00016296	0.16175000	-0.00172289	0.16175000	0.00086800	0.16175000	0.00093877	0.16175000	-0.00018477
0.16575000	0.00155163	0.16575000	0.00225472	0.16575000	0.00053991	0.16575000	-0.00059868	0.16575000	0.00160699	0.16575000	0.00097475	0.16575000	-0.00023281	0.16575000	-0.00191078	0.16575000	0.00080762	0.16575000	0.00087811	0.16575000	-0.00026745
0.16980000	0.00149046	0.16980000	0.00221545	0.16980000	0.00044845	0.16980000	-0.00072074	0.16980000	0.00156232	0.16980000	0.00092049	0.16980000	-0.00030499	0.16980000	-0.00212432	0.16980000	0.00074673	0.16980000	0.00081692	0.16980000	-0.00035204
0.17385000	0.00142887	0.17385000	0.00217476	0.17385000	0.00035293	0.17385000	-0.00084855	0.17385000	0.00151715	0.17385000	0.00086318	0.17385000	-0.00038108	0.17385000	-0.00235293	0.17385000	0.00068414	0.17385000	0.00075315	0.17385000	-0.00044233
0.17785000	0.00136596	0.17785000	0.00213655	0.17785000	0.00025840	0.17785000	-0.00097808	0.17785000	0.00147255	0.17785000	0.00080608	0.17785000	-0.00045611	0.17785000	-0.00259737	0.17785000	0.00061953	0.17785000	0.00068898	0.17785000	-0.00053309
0.18190000	0.00130412	0.18190000	0.00209485	0.18190000	0.00016161	0.18190000	-0.00111282	0.18190000	0.00142613	0.18190000	0.00074817	0.18190000	-0.00053395	0.18190000	-0.00286266	0.18190000	0.00055297	0.18190000	0.00062267	0.18190000	-0.00062656
0.18590000	0.00124305	0.18590000	0.00205253	0.18590000	0.00006878	0.18590000	-0.00125166	0.18590000	0.00138033	0.18590000	0.00068808	0.18590000	-0.00061405	0.18590000	-0.00315182	0.18590000	0.00048573	0.18590000	0.00055502	0.18590000	-0.00072018
0.18995000	0.00117908	0.18995000	0.00200948	0.18995000	-0.00003471	0.18995000	-0.00138302	0.18995000	0.00133246	0.18995000	0.00062672	0.18995000	-0.00069614	0.18995000	-0.00347368	0.18995000	0.00041526	0.18995000	0.00048563	0.18995000	-0.00081968
0.19395000	0.00111461	0.19395000	0.00196423	0.19395000	-0.00013059	0.19395000	-0.00152715	0.19395000	0.00128433	0.19395000	0.00056342	0.19395000	-0.00077921	0.19395000	-0.00382964	0.19395000	0.00034267	0.19395000	0.00041403	0.19395000	-0.00092006
0.19800000	0.00104938	0.19800000	0.00192064	0.19800000	-0.00024079	0.19800000	-0.00167847	0.19800000	0.00123576	0.19800000	0.00049826	0.19800000	-0.00086523	0.19800000	-0.00424175	0.19800000	0.00026842	0.19800000	0.00034034	0.19800000	-0.00102342
0.20200000	0.00098297	0.20200000	0.00187594	0.20200000	-0.00035196	0.20200000	-0.00183234	0.20200000	0.00118667	0.20200000	0.00043165	0.20200000	-0.00095314	0.20200000	-0.00471780	0.20200000	0.00019211	0.20200000	0.00026474	0.20200000	-0.00112976
0.20605000	0.00091556	0.20605000	0.00182916	0.20605000	-0.00046706	0.20605000	-0.00199044	0.20605000	0.00113664	0.20605000	0.00036222	0.20605000	-0.00104362	0.20605000	-0.00530063	0.20605000	0.00011536	0.20605000	0.00018616	0.20605000	-0.00123985
0.21005000	0.00084835	0.21005000	0.00178201	0.21005000	-0.00058458	0.21005000	-0.00215326	0.21005000	0.00108613	0.21005000	0.00029259	0.21005000	-0.00113609	0.21005000	-0.00599093	0.21005000	0.00003377	0.21005000	0.00011166	0.21005000	-0.00134329
0.21410000	0.00077966	0.21410000	0.00173483	0.21410000	-0.00070682	0.21410000	-0.00232406	0.21410000	0.00103418	0.21410000	0.00021944	0.21410000	-0.00123278	0.21410000	-0.00599094	0.21410000	-0.00005227	0.21410000	0.00002787	0.21410000	-0.00146011
0.21810000	0.00071060	0.21810000	0.00168580	0.21810000	-0.00082871	0.21810000	-0.00249574	0.21810000	0.00098208	0.21810000	0.00014574	0.21810000	-0.00132695	0.21810000	-0.00599094	0.21810000	-0.00013068	0.21810000	-0.00005663	0.21810000	-0.00157827
0.22215000	0.00063862	0.22215000	0.00163593	0.22215000	-0.00095597	0.22215000	-0.00267640	0.22215000	0.00092840	0.22215000	0.00007327	0.22215000	-0.00142768	0.22215000	-0.00599093	0.22215000	-0.00022209	0.22215000	-0.00013408	0.22215000	-0.00170106
0.22615000	0.00056789	0.22615000	0.00158543	0.22615000	-0.00108673	0.22615000	-0.00286077	0.22615000	0.00087374	0.22615000	-0.00000135	0.22615000	-0.00153059	0.22615000	-0.00599094	0.22615000	-0.00031581	0.22615000	-0.00022384	0.22615000	-0.00182730
0.23020000	0.00049574	0.23020000	0.00153211	0.23020000	-0.00122076	0.23020000	-0.00305202	0.23020000	0.00081911	0.23020000	-0.00007473	0.23020000	-0.00163760	0.23020000	-0.00599094	0.23020000	-0.00041422	0.23020000	-0.00031839	0.23020000	-0.00195777
0.23425000	0.00042142	0.23425000	0.00148029	0.23425000	-0.00134450	0.23425000	-0.00324911	0.23425000	0.00076237	0.23425000	-0.00014942	0.23425000	-0.00174749	0.23425000	-0.00599094	0.23425000	-0.00051626	0.23425000	-0.00041597	0.23425000	-0.00209196
0.23825000	0.00034805	0.23825000	0.00142646	0.23825000	-0.00148479	0.23825000	-0.00345254	0.23825000	0.00070587	0.23825000	-0.00023889	0.23825000	-0.00186062	0.23825000	-0.00599094	0.23825000	-0.00062171	0.23825000	-0.00051536	0.23825000	-0.00222851
0.24230000	0.00027272	0.24230000	0.00137203	0.24230000	-0.00162949	0.24230000	-0.00366421	0.24230000	0.00064722	0.24230000	-0.00033214	0.24230000	-0.00197753	0.24230000	-0.00599093	0.24230000	-0.00073199	0.24230000	-0.00061974	0.24230000	-0.00237174
0.24630000	0.00019674	0.24630000	0.00131686	0.24630000	-0.00177628	0.24630000	-0.00388301	0.24630000	0.00058933	0.24630000	-0.00042716	0.24630000	-0.00209775	0.24630000	-0.00599093	0.24630000	-0.00084528	0.24630000	-0.00072752	0.24630000	-0.00251754
0.25035000	0.00012068	0.25035000	0.00126034	0.25035000	-0.00192865	0.25035000	-0.00411064	0.25035000	0.00052905	0.25035000	-0.00052722	0.25035000	-0.00222327	0.25035000	-0.00599093	0.25035000	-0.00096528	0.25035000	-0.00083864	0.25035000	-0.00266982
0.25435000	0.00004190	0.25435000	0.00120253	0.25435000	-0.00208366	0.25435000	-0.00434773	0.25435000	0.00046901	0.25435000	-0.00063076	0.25435000	-0.00235263	0.25435000	-0.00599092	0.25435000	-0.00108867	0.25435000	-0.00095343	0.25435000	-0.00282550
0.25840000	-0.00003867	0.25840000	0.00114221	0.25840000	-0.00224678	0.25840000	-0.00459900	0.25840000	0.00040617	0.25840000	-0.00073964	0.25840000	-0.00248867	0.25840000	-0.00599094	0.25840000	-0.00121976	0.25840000	-0.00107512	0.25840000	-0.00298936
0.26240000	-0.00011903	0.26240000	0.00108283	0.26240000	-0.00240874	0.26240000	-0.00485536	0.26240000	0.00034418	0.26240000	-0.00085105	0.26240000	-0.00262728	0.26240000	-0.00599094	0.26240000	-0.00134216	0.26240000	-0.00119796	0.26240000	-0.00315431
0.26645000	-0.00020041	0.26645000	0.00102048	0.26645000	-0.00258032	0.26645000	-0.00513360	0.26645000	0.00027905	0.26645000	-0.00096998	0.26645000	-0.00277621	0.26645000	-0.00599093	0.26645000	-0.00148632	0.26645000	-0.00131626	0.26645000	-0.00333058
0.27045000	-0.00028291	0.27045000	0.00095868	0.27045000	-0.00275400	0.27045000	-0.00541947	0.27045000	0.00021468	0.27045000	-0.00109199	0.27045000	-0.00292893	0.27045000	-0.00599093	0.27045000	-0.00163485	0.27045000	-0.00145118	0.27045000	-0.00350981
0.27450000	-0.00036805	0.27450000	0.00089540	0.27450000	-0.00293400	0.27450000	-0.00572550	0.27450000	0.00014667	0.27450000	-0.00122262	0.27450000	-0.00309010	0.27450000	-0.00599093	0.27450000	-0.00179218	0.27450000	-0.00159321	0.27450000	-0.00369751
0.27850000	-0.00045420	0.27850000	0.00083035	0.27850000	-0.00311710	0.27850000	-0.00599093	0.27850000	0.00008138	0.27850000	-0.00134418	0.27850000	-0.00325813	0.27850000	-0.00599093	0.27850000	-0.00195595	0.27850000	-0.00174070	0.27850000	-0.00389206
0.28255000	-0.00054260	0.28255000	0.00076365	0.28255000	-0.00330811	0.28255000	-0.00599093	0.28255000	0.00001813	0.28255000	-0.00148538	0.28255000	-0.00343823	0.28255000	-0.00599093	0.28255000	-0.00213070	0.28255000	-0.00189613	0.28255000	-0.00409718
0.28660000	-0.00063237	0.28660000	0.00069666	0.28660000	-0.00350445	0.28660000	-0.00599092	0.28660000	-0.00005326	0.28660000	-0.00163694	0.28660000	-0.00362950	0.28660000	-0.00599093	0.28660000	-0.00231625	0.28660000	-0.00205965	0.28660000	-0.00431205
0.29060000	-0.00072104	0.29060000	0.00062840	0.29060000	-0.00370637	0.29060000	-0.00599094	0.29060000	-0.00012473	0.29060000	-0.00179580	0.29060000	-0.00383172	0.29060000	-0.00599094	0.29060000	-0.00251209	0.29060000	-0.00223063	0.29060000	-0.00453574
0.29465000	-0.00081496	0.29465000	0.00055789	0.29465000	-0.00391708	0.29465000	-0.00599093	0.29465000	-0.00019456	0.29465000	-0.00196669	0.29465000	-0.00405346	0.29465000	-0.00599094	0.29465000	-0.00272223	0.29465000	-0.00241249	0.29465000	-0.00477561
0.29865000	-0.00090736	0.29865000	0.00048803	0.29865000	-0.00413131	0.29865000	-0.00599093	0.29865000	-0.00026855	0.29865000	-0.00214306	0.29865000	-0.00428631	0.29865000	-0.00599094	0.29865000	-0.00294272	0.29865000	-0.00259928	0.29865000	-0.00502311
0.30270000	-0.00100382	0.30270000	0.00041495	0.30270000	-0.00435876	0.30270000	-0.00599092	0.30270000	-0.00034594	0.30270000	-0.00233597	0.30270000	-0.00454559	0.30270000	-0.00599093	0.30270000	-0.00318815	0.30270000	-0.00280314	0.30270000	-0.00529559
0.30670000	-0.00110006	0.30670000	0.00034173	0.30670000	-0.00458979	0.30670000	-0.00599093	0.30670000	-0.00042322	0.30670000	-0.00253902	0.30670000	-0.00482927	0.30670000	-0.00599093	0.30670000	-0.00344808	0.30670000	-0.00301616	0.30670000	-0.00558180
0.31075000	-0.00119737	0.31075000	0.00026717	0.31075000	-0.00483258	0.31075000	-0.00599092	0.31075000	-0.00050396	0.31075000	-0.00276022	0.31075000	-0.00515007	0.31075000	-0.00599093	0.31075000	-0.00373702	0.31075000	-0.00324568	0.31075000	-0.00589320
0.31475000	-0.00129539	0.31475000	0.00019114	0.31475000	-0.00508599	0.31475000	-0.00599092	0.31475000	-0.00058404	0.31475000	-0.00299573	0.31475000	-0.00551256	0.31475000	-0.00599094	0.31475000	-0.00405357	0.31475000	-0.00348838	0.31475000	-0.00599094
0.31880000	-0.00139637	0.31880000	0.00011484	0.31880000	-0.00535088	0.31880000	-0.00599093	0.31880000	-0.00066757	0.31880000	-0.00325563	0.31880000	-0.00594292	0.31880000	-0.00599093	0.31880000	-0.00441389	0.31880000	-0.00375344	0.31880000	-0.00599093
0.32280000	-0.00149955	0.32280000	0.00003686	0.32280000	-0.00562649	0.32280000	-0.00599092	0.32280000	-0.00075083	0.32280000	-0.00354109	0.32280000	-0.00599094	0.32280000	-0.00599093	0.32280000	-0.00482755	0.32280000	-0.00403707	0.32280000	-0.00599094
0.32685000	-0.00160482	0.32685000	-0.00004373	0.32685000	-0.00591620	0.32685000	-0.00599093	0.32685000	-0.00083717	0.32685000	-0.00386028	0.32685000	-0.00599094	0.32685000	-0.00599093	0.32685000	-0.00532694	0.32685000	-0.00435157	0.32685000	-0.00599094
0.33085000	-0.00171127	0.33085000	-0.00012421	0.33085000	-0.00599094	0.33085000	-0.00599093	0.33085000	-0.00092423	0.33085000	-0.00421733	0.33085000	-0.00599096	0.33085000	-0.00599093	0.33085000	-0.00595406	0.33085000	-0.00469374	0.33085000	-0.00599094
0.33490000	-0.00181984	0.33490000	-0.00020487	0.33490000	-0.00599094	0.33490000	-0.00599092	0.33490000	-0.00101416	0.33490000	-0.00463295	0.33490000	-0.00599094	0.33490000	-0.00599094	0.33490000	-0.00599095	0.33490000	-0.00507954	0.33490000	-0.00599094
0.33895000	-0.00193149	0.33895000	-0.00029016	0.33895000	-0.00599094	0.33895000	-0.00599092	0.33895000	-0.00110728	0.33895000	-0.00512852	0.33895000	-0.00599093	0.33895000	-0.00599094	0.33895000	-0.00599095	0.33895000	-0.00552776	0.33895000	-0.00599093
0.34295000	-0.00204469	0.34295000	-0.00037469	0.34295000	-0.00599094	0.34295000	-0.00599092	0.34295000	-0.00119982	0.34295000	-0.00572997	0.34295000	-0.00599095	0.34295000	-0.00599093	0.34295000	-0.00599095	0.34295000	-0.00599094	0.34295000	-0.00599093
0.34700000	-0.00215971	0.34700000	-0.00046131	0.34700000	-0.00599094	0.34700000	-0.00599092	0.34700000	-0.00129016	0.34700000	-0.00599094	0.34700000	-0.00599095	0.34700000	-0.00599093	0.34700000	-0.00599094	0.34700000	-0.00599094	0.34700000	-0.00599093
0.35100000	-0.00227596	0.35100000	-0.00054783	0.35100000	-0.00599094	0.35100000	-0.00599093	0.35100000	-0.00138682	0.35100000	-0.00599095	0.35100000	-0.00599094	0.35100000	-0.00599093	0.35100000	-0.00599093	0.35100000	-0.00599093	0.35100000	-0.00599093
0.35505000	-0.00239539	0.35505000	-0.00063596	0.35505000	-0.00599093	0.35505000	-0.00599093	0.35505000	-0.00148703	0.35505000	-0.00599093	0.35505000	-0.00599094	0.35505000	-0.00599094	0.35505000	-0.00599093	0.35505000	-0.00599093	0.35505000	-0.00599093
0.35905000	-0.00251512	0.35905000	-0.00072447	0.35905000	-0.00599093	0.35905000	-0.00599094	0.35905000	-0.00158705	0.35905000	-0.00599094	0.35905000	-0.00599093	0.35905000	-0.00599092	0.35905000	-0.00599093	0.35905000	-0.00599094	0.35905000	-0.00599094
0.36310000	-0.00263918	0.36310000	-0.00081561	0.36310000	-0.00599093	0.36310000	-0.00599093	0.36310000	-0.00169023	0.36310000	-0.00599094	0.36310000	-0.00599094	0.36310000	-0.00599093	0.36310000	-0.00599093	0.36310000	-0.00599094	0.36310000	-0.00599093
0.36710000	-0.00276467	0.36710000	-0.00090736	0.36710000	-0.00599094	0.36710000	-0.00599094	0.36710000	-0.00179521	0.36710000	-0.00599094	0.36710000	-0.00599094	0.36710000	-0.00599093	0.36710000	-0.00599094	0.36710000	-0.00599094	0.36710000	-0.00599093
0.37115000	-0.00290167	0.37115000	-0.00100089	0.37115000	-0.00599094	0.37115000	-0.00599093	0.37115000	-0.00190381	0.37115000	-0.00599093	0.37115000	-0.00599093	0.37115000	-0.00599094	0.37115000	-0.00599094	0.37115000	-0.00599094	0.37115000	-0.00599095
0.37515000	-0.00303462	0.37515000	-0.00109451	0.37515000	-0.00599093	0.37515000	-0.00599093	0.37515000	-0.00201216	0.37515000	-0.00599095	0.37515000	-0.00599094	0.37515000	-0.00599093	0.37515000	-0.00599094	0.37515000	-0.00599094	0.37515000	-0.00599092
0.37920000	-0.00317015	0.37920000	-0.00119064	0.37920000	-0.00599093	0.37920000	-0.00599092	0.37920000	-0.00212508	0.37920000	-0.00599094	0.37920000	-0.00599094	0.37920000	-0.00599094	0.37920000	-0.00599093	0.37920000	-0.00599093	0.37920000	-0.00599094
0.38320000	-0.00330327	0.38320000	-0.00128530	0.38320000	-0.00599093	0.38320000	-0.00599093	0.38320000	-0.00223716	0.38320000	-0.00599095	0.38320000	-0.00599093	0.38320000	-0.00599095	0.38320000	-0.00599094	0.38320000	-0.00599094	0.38320000	-0.00599094
0.38725000	-0.00344250	0.38725000	-0.00138319	0.38725000	-0.00599094	0.38725000	-0.00599093	0.38725000	-0.00235495	0.38725000	-0.00599094	0.38725000	-0.00599094	0.38725000	-0.00599094	0.38725000	-0.00599094	0.38725000	-0.00599093	0.38725000	-0.00599093
0.39130000	-0.00358589	0.39130000	-0.00148199	0.39130000	-0.00599093	0.39130000	-0.00599094	0.39130000	-0.00247449	0.39130000	-0.00599095	0.39130000	-0.00599094	0.39130000	-0.00599094	0.39130000	-0.00599093	0.39130000	-0.00599092	0.39130000	-0.00599094
0.39530000	-0.00372619	0.39530000	-0.00158114	0.39530000	-0.00599094	0.39530000	-0.00599093	0.39530000	-0.00259566	0.39530000	-0.00599095	0.39530000	-0.00599094	0.39530000	-0.00599094	0.39530000	-0.00599093	0.39530000	-0.00599094	0.39530000	-0.00599094
0.39935000	-0.00387065	0.39935000	-0.00168208	0.39935000	-0.00599094	0.39935000	-0.00599093	0.39935000	-0.00271993	0.39935000	-0.00599094	0.39935000	-0.00599094	0.39935000	-0.00599093	0.39935000	-0.00599094	0.39935000	-0.00599093	0.39935000	-0.00599094
0.40335000	-0.00402297	0.40335000	-0.00178281	0.40335000	-0.00599093	0.40335000	-0.00599093	0.40335000	-0.00284642	0.40335000	-0.00599094	0.40335000	-0.00599093	0.40335000	-0.00599093	0.40335000	-0.00599093	0.40335000	-0.00599093	0.40335000	-0.00599094
0.40740000	-0.00417642	0.40740000	-0.00188580	0.40740000	-0.00599093	0.40740000	-0.00599092	0.40740000	-0.00297596	0.40740000	-0.00599095	0.40740000	-0.00599092	0.40740000	-0.00599093	0.40740000	-0.00599092	0.40740000	-0.00599093	0.40740000	-0.00599093
0.41140000	-0.00432839	0.41140000	-0.00198844	0.41140000	-0.00599094	0.41140000	-0.00599093	0.41140000	-0.00310741	0.41140000	-0.00599095	0.41140000	-0.00599093	0.41140000	-0.00599093	0.41140000	-0.00599093	0.41140000	-0.00599093	0.41140000	-0.00599093
0.41545000	-0.00448653	0.41545000	-0.00209287	0.41545000	-0.00599094	0.41545000	-0.00599093	0.41545000	-0.00324284	0.41545000	-0.00599094	0.41545000	-0.00599092	0.41545000	-0.00599095	0.41545000	-0.00599092	0.41545000	-0.00599093	0.41545000	-0.00599093
0.41945000	-0.00464837	0.41945000	-0.00219809	0.41945000	-0.00599094	0.41945000	-0.00599093	0.41945000	-0.00338070	0.41945000	-0.00599095	0.41945000	-0.00599094	0.41945000	-0.00599092	0.41945000	-0.00599093	0.41945000	-0.00599094	0.41945000	-0.00599093
0.42350000	-0.00481410	0.42350000	-0.00230583	0.42350000	-0.00599094	0.42350000	-0.00599094	0.42350000	-0.00352332	0.42350000	-0.00599095	0.42350000	-0.00599095	0.42350000	-0.00599093	0.42350000	-0.00599093	0.42350000	-0.00599093	0.42350000	-0.00599093
0.42750000	-0.00497862	0.42750000	-0.00241207	0.42750000	-0.00599093	0.42750000	-0.00599094	0.42750000	-0.00366583	0.42750000	-0.00599095	0.42750000	-0.00599095	0.42750000	-0.00599093	0.42750000	-0.00599094	0.42750000	-0.00599093	0.42750000	-0.00599093
0.43155000	-0.00514810	0.43155000	-0.00252205	0.43155000	-0.00599094	0.43155000	-0.00599093	0.43155000	-0.00381574	0.43155000	-0.00599094	0.43155000	-0.00599094	0.43155000	-0.00599093	0.43155000	-0.00599093	0.43155000	-0.00599093	0.43155000	-0.00599094
0.43555000	-0.00531833	0.43555000	-0.00263048	0.43555000	-0.00599094	0.43555000	-0.00599093	0.43555000	-0.00396701	0.43555000	-0.00599094	0.43555000	-0.00599094	0.43555000	-0.00599094	0.43555000	-0.00599093	0.43555000	-0.00599093	0.43555000	-0.00599092
0.43960000	-0.00549508	0.43960000	-0.00274080	0.43960000	-0.00599094	0.43960000	-0.00599093	0.43960000	-0.00412310	0.43960000	-0.00599095	0.43960000	-0.00599094	0.43960000	-0.00599093	0.43960000	-0.00599094	0.43960000	-0.00599093	0.43960000	-0.00599093
0.44360000	-0.00567574	0.44360000	-0.00285109	0.44360000	-0.00599094	0.44360000	-0.00599093	0.44360000	-0.00428149	0.44360000	-0.00599095	0.44360000	-0.00599094	0.44360000	-0.00599093	0.44360000	-0.00599094	0.44360000	-0.00599094	0.44360000	-0.00599093
0.44765000	-0.00586171	0.44765000	-0.00296408	0.44765000	-0.00599094	0.44765000	-0.00599092	0.44765000	-0.00444584	0.44765000	-0.00599095	0.44765000	-0.00599093	0.44765000	-0.00599093	0.44765000	-0.00599094	0.44765000	-0.00599093	0.44765000	-0.00599093
0.45170000	-0.00599095	0.45170000	-0.00307853	0.45170000	-0.00599094	0.45170000	-0.00599093	0.45170000	-0.00461544	0.45170000	-0.00599093	0.45170000	-0.00599093	0.45170000	-0.00599094	0.45170000	-0.00599094	0.45170000	-0.00599094	0.45170000	-0.00599094
0.45570000	-0.00599095	0.45570000	-0.00319260	0.45570000	-0.00599093	0.45570000	-0.00599093	0.45570000	-0.00478821	0.45570000	-0.00599094	0.45570000	-0.00599093	0.45570000	-0.00599094	0.45570000	-0.00599093	0.45570000	-0.00599094	0.45570000	-0.00599093
0.45975000	-0.00599093	0.45975000	-0.00331021	0.45975000	-0.00599094	0.45975000	-0.00599093	0.45975000	-0.00496932	0.45975000	-0.00599094	0.45975000	-0.00599093	0.45975000	-0.00599093	0.45975000	-0.00599094	0.45975000	-0.00599093	0.45975000	-0.00599093
0.46375000	-0.00599094	0.46375000	-0.00342641	0.46375000	-0.00599094	0.46375000	-0.00599093	0.46375000	-0.00515170	0.46375000	-0.00599095	0.46375000	-0.00599094	0.46375000	-0.00599093	0.46375000	-0.00599094	0.46375000	-0.00599093	0.46375000	-0.00599093
0.46780000	-0.00599094	0.46780000	-0.00354661	0.46780000	-0.00599094	0.46780000	-0.00599093	0.46780000	-0.00534385	0.46780000	-0.00599094	0.46780000	-0.00599093	0.46780000	-0.00599093	0.46780000	-0.00599094	0.46780000	-0.00599094	0.46780000	-0.00599093
0.47180000	-0.00599094	0.47180000	-0.00366630	0.47180000	-0.00599095	0.47180000	-0.00599093	0.47180000	-0.00554034	0.47180000	-0.00599094	0.47180000	-0.00599093	0.47180000	-0.00599093	0.47180000	-0.00599094	0.47180000	-0.00599094	0.47180000	-0.00599093
0.47585000	-0.00599094	0.47585000	-0.00378744	0.47585000	-0.00599093	0.47585000	-0.00599093	0.47585000	-0.00574465	0.47585000	-0.00599095	0.47585000	-0.00599093	0.47585000	-0.00599093	0.47585000	-0.00599095	0.47585000	-0.00599093	0.47585000	-0.00599093
0.47985000	-0.00599095	0.47985000	-0.00390973	0.47985000	-0.00599094	0.47985000	-0.00599093	0.47985000	-0.00595575	0.47985000	-0.00599096	0.47985000	-0.00599093	0.47985000	-0.00599093	0.47985000	-0.00599094	0.47985000	-0.00599093	0.47985000	-0.00599093
0.48390000	-0.00599094	0.48390000	-0.00403300	0.48390000	-0.00599095	0.48390000	-0.00599093	0.48390000	-0.00599095	0.48390000	-0.00599095	0.48390000	-0.00599093	0.48390000	-0.00599093	0.48390000	-0.00599093	0.48390000	-0.00599093	0.48390000	-0.00599094
0.48790000	-0.00599094	0.48790000	-0.00415713	0.48790000	-0.00599095	0.48790000	-0.00599094	0.48790000	-0.00599095	0.48790000	-0.00599094	0.48790000	-0.00599093	0.48790000	-0.00599094	0.48790000	-0.00599093	0.48790000	-0.00599093	0.48790000	-0.00599093
0.49195000	-0.00599094	0.49195000	-0.00428421	0.49195000	-0.00599094	0.49195000	-0.00599094	0.49195000	-0.00599094	0.49195000	-0.00599093	0.49195000	-0.00599093	0.49195000	-0.00599094	0.49195000	-0.00599093	0.49195000	-0.00599094	0.49195000	-0.00599093
0.49595000	-0.00599095	0.49595000	-0.00441195	0.49595000	-0.00599094	0.49595000	-0.00599094	0.49595000	-0.00599094	0.49595000	-0.00599094	0.49595000	-0.00599094	0.49595000	-0.00599093	0.49595000	-0.00599093	0.49595000	-0.00599093	0.49595000	-0.00599093
0.50000000	-0.00599094	0.50000000	-0.00454199	0.50000000	-0.00599094	0.50000000	-0.00599093	0.50000000	-0.00599094	0.50000000	-0.00599095	0.50000000	-0.00599094	0.50000000	-0.00599093	0.50000000	-0.00599094	0.50000000	-0.00599094	0.50000000	-0.00599094
