Repository: JotaP-183/Data_Analysis

# Data Analysis: Photovoltaic Device Characterization

## Overview

This repository contains comprehensive data analysis workflows for photovoltaic devices, combining four key analysis approaches:

1. **X-Ray Diffraction (XRD) Analysis**: Texture coefficient determination and crystallographic characterization of thin-film samples
2. **UV-Visible Spectroscopy (UV-Vis)**: Optical band gap determination and absorption coefficient analysis
3. **Device Performance Modeling**: Comparison of experimental J-V (current density-voltage) measurements with SCAPS 1D numerical simulations
4. **Solar Cell Performance**: EQE and J-V curve analysis to evaluate and compare photovoltaic device performance

File: data/2nd Round/Corrected/Mo_25Se_400Sb_Results Table.txt
Measurement	Voc V	Isc A	Jsc mA/cm2	Imax A	Vmax V	Pmax mW	Fill Factor	Efficiency	R at Voc	R at Isc	Power W	RShunt ohms	Cell Temp start	Cell Temp end	Exposure	Time	Date
Mo_25Se_400Sb_1 2026-08-21 13-52-24	0.15933896	0.00248057	8.212199015280339	0.00127465	0.08210931	0.10466087	26.4796	0.3464808174208535	57.282286	70.855	0.00020522				14.574	13:52:24	08/21/2026
Mo_25Se_400Sb_2 2026-08-21 13-54-41	0.06734968	0.00142441	4.189146194631676	0.00072134	0.03391742	0.0244661	25.5033	0.07197398340548593	45.613974	48.589	4.858e-05				14.553	13:54:41	08/21/2026
Mo_25Se_400Sb_3 2026-08-21 13-55-44	0.09491674	0.00149269	6.2367713623191765	0.0007625	0.04860945	0.0370649	26.1608	0.15485311581180305	57.821709	69.958	7.301e-05				14.558	13:55:44	08/21/2026
Mo_25Se_400Sb_4 2026-08-21 13-56-45	0.13397882	0.0023433	7.134027689701756	0.00120632	0.06924643	0.08353307	26.6069	0.2543323083638299	50.685837	64.833	0.00016364				14.826	13:56:45	08/21/2026
Mo_25Se_400Sb_5 2026-08-21 13-57-45	0.21890138	0.0027554	9.07246937266912	0.00149843	0.11735276	0.17584536	29.154	0.579002827783021	60.543191	113.458	0.00033375				14.564	13:57:45	08/21/2026
Mo_25Se_400Sb_6 2026-08-21 13-59-26	0.28626897	0.00366133	9.814976558777206	0.00209758	0.16069724	0.33707494	32.1598	0.9036127630410965	48.899291	142.154	0.00061775				14.835	13:59:26	08/21/2026
Mo_25Se_400Sb_7 2026-08-21 14-00-35	0.14028466	0.00242963	7.110956459613208	0.0012483	0.07298766	0.09111036	26.7312	0.2666308930703229	50.180964	65.815	0.00017809				14.551	14:00:35	08/21/2026
Mo_25Se_400Sb_8 2026-08-21 14-01-51	0.17308124	0.00311884	8.747779211864897	0.00166299	0.09122053	0.15169839	28.1021	0.4254825635157641	45.06751	72.129	0.00029161				14.558	14:01:51	08/21/2026
Mo_25Se_400Sb_9 2026-08-21 14-02-55	0.13785304	0.00197312	7.158071677256426	0.00102663	0.07202304	0.07394082	27.1841	0.2682666654204476	59.923711	83.323	0.00014368				14.824	14:02:55	08/21/2026

File: data/2nd Round/Corrected/Mo_300Sb_35Se_Results Table.txt
Measurement	Voc V	Isc A	Jsc mA/cm2	Imax A	Vmax V	Pmax mW	Fill Factor	Efficiency	R at Voc	R at Isc	Power W	RShunt ohms	Cell Temp start	Cell Temp end	Exposure	Time	Date
Mo_300Sb_35Se_2 2026-07-09 11-07-31	0.13526426	0.00202917	11.93737338386061	0.00103378	0.06916386	0.07150041	26.0499	0.44412889754892554	60.404166	71.273	0.00014098				14.824	11:07:31	2026-09-07
Mo_300Sb_35Se_3 2026-07-09 11-09-22	0.14847342	0.00196121	12.200640632758006	0.00099947	0.07544018	0.0754003	25.8941	0.49532874364705903	69.397086	81.08	0.00014912				14.822	11:09:22	2026-09-07
Mo_300Sb_35Se_4 2026-07-09 11-10-46	0.23489243	0.00166906	13.583971237219377	0.00085369	0.12220001	0.10432057	26.6091	0.8965926537649891	116.055781	156.429	0.00020468				14.578	11:10:46	2026-09-07
Mo_300Sb_35Se_5 2026-07-09 11-13-26	0.26837173	0.00260675	17.972416396922096	0.00139954	0.14430398	0.2019587	28.8687	1.4703989627844516	74.662815	137.598	0.00038496				14.558	11:13:26	2026-09-07
Mo_300Sb_35Se_6 2026-07-09 11-14-48	0.24815251	0.00278157	15.283824583435885	0.00147818	0.13136364	0.19417932	28.1315	1.1266131039944471	68.466026	112.9	0.00037343				14.559	11:14:48	2026-09-07
Mo_300Sb_35Se_7 2026-07-09 11-18-27	0.09454997	0.00153672	8.03585880750991	0.00077527	0.04829435	0.03744133	25.7688	0.20674779291212472	57.70103	64.98	7.407e-05				14.574	11:18:27	2026-09-07
Mo_300Sb_35Se_8 2026-07-09 11-27-24	0.05278817	0.0024383	16.292205509040656	0.00121831	0.02665683	0.03247635	25.2315	0.22915449088741782	21.261311	22.08	6.48e-05				14.303	11:27:24	2026-09-07
Mo_300Sb_35Se_9 2026-07-09 11-33-11	0.2802774	0.00190313	17.607216067195395	0.00101547	0.15296267	0.1553295	29.1204	1.5174855020078934	97.147429	194.896	0.00029543				14.825	11:33:11	2026-09-07
Mo_300Sb_35Se_10 2026-07-09 11-38-09	0.31310053	0.0025143	17.446170891408723	0.00147265	0.1828467	0.26926871	34.2046	1.9729801159210982	63.997911	229.476	0.0004821				14.57	11:38:09	2026-09-07
Mo_300Sb_35Se_11 2026-07-09 11-44-14	0.33753093	0.00255651	17.295598249047476	0.00152866	0.20028421	0.30616655	35.481	2.1871968081583204	60.419869	285.366	0.0005427				14.563	11:44:14	2026-09-07
Mo_300Sb_35Se_12 2026-07-09 11-50-03	0.3415921	0.00237481	21.421744497238052	0.00165382	0.21444373	0.3546516	43.7185	3.378107393299261	50.223735	865.664	0.00057996				14.564	11:50:03	2026-09-07

File: data/2nd Round/Corrected/Mo_400Sb_30Se_Results Table.txt
Measurement	Voc V	Isc A	Jsc mA/cm2	Imax A	Vmax V	Pmax mW	Fill Factor	Efficiency	R at Voc	R at Isc	Power W	RShunt ohms	Cell Temp start	Cell Temp end	Exposure	Time	Date
Mo_400Sb_30Se_1 2026-07-09 12-05-45	0.06559524	0.00139978	7.5967210419077755	0.00070312	0.03303295	0.02322612	25.2956	0.13314621356050685	45.439134	47.672	4.627e-05				14.571	12:05:45	2026-09-07
Mo_400Sb_30Se_2 2026-07-09 12-07-33	0.0696874	0.00143818	6.370107964016063	0.00072579	0.0348906	0.0253231	25.2668	0.11842901339691966	47.221744	49.02	5.045e-05				14.549	12:07:33	2026-09-07
Mo_400Sb_30Se_3 2026-07-09 12-09-34	0.065423	0.00169671	6.276745868699383	0.0008561	0.03303616	0.02828219	25.4786	0.11052716096009432	36.901723	39.331	5.623e-05				14.562	12:09:34	2026-09-07
Mo_400Sb_30Se_5 2026-07-09 12-11-24	0.0887568	0.00165445	10.61138718721289	0.00083491	0.04500764	0.03757719	25.5899	0.25453842162123597	50.368541	54.896	7.46e-05				14.558	12:11:24	2026-09-07
Mo_400Sb_30Se_6 2026-07-09 12-12-38	0.2650255	0.00254017	11.251141912738232	0.00134059	0.1432959	0.19210168	28.5352	0.8985393952225005	74.49887	131.715	0.00036785				14.562	12:12:38	2026-09-07
Mo_400Sb_30Se_7 2026-07-09 12-13-59	0.12858896	0.00198809	10.174612313522001	0.00101086	0.0646124	0.06531402	25.5486	0.35301525761517166	61.382865	67.526	0.00012975				14.548	12:13:59	2026-09-07
Mo_400Sb_30Se_8 2026-07-09 12-15-13	0.14656392	0.00228532	12.402672418469734	0.00118688	0.07568566	0.0898299	26.8192	0.5148056862591703	54.70754	72.934	0.00017543				14.548	12:15:13	2026-09-07
Mo_400Sb_30Se_9 2026-07-09 12-16-33	0.11050598	0.00105259	8.521968244010232	0.00053501	0.05635366	0.03014965	25.92	0.25779793575142645	96.228021	112.623	5.957e-05				14.804	12:16:33	2026-09-07
Mo_400Sb_30Se_10 2026-07-09 12-17-48	0.26156292	0.00197877	13.861640869845104	0.00108179	0.14398535	0.15576232	30.0948	1.1521888584445936	89.215818	190.23	0.0002922				14.804	12:17:48	2026-09-07
Mo_400Sb_30Se_11 2026-07-09 12-19-34	0.2729874	0.00209643	12.861576024940016	0.00114821	0.15201759	0.17454775	30.4993	1.130755083709705	80.328113	186.053	0.00032643				14.563	12:19:34	2026-09-07
Mo_400Sb_30Se_12 2026-07-09 12-22-06	0.25275656	0.00180164	14.236320399230745	0.00099	0.14483347	0.14338479	31.487	1.1964392320908155	77.610448	207.39	0.00026518				14.553	12:22:06	2026-09-07

File: data/2nd Round/Corrected/Mo_400deg_400Sb_35Se_Results Table.txt
Measurement	Voc V	Isc A	Jsc mA/cm2	Imax A	Vmax V	Pmax mW	Fill Factor	Efficiency	R at Voc	R at Isc	Power W	RShunt ohms	Cell Temp start	Cell Temp end	Exposure	Time	Date
Mo_400deg_400Sb_35Se_1 2026-07-09 13-06-40	0.13766524	0.0012722	6.504377107432765	0.00064406	0.06955753	0.04479939	25.5795	0.2418793350126485	102.626851	112.55	8.89e-05				14.551	13:06:40	2026-09-07
Mo_400deg_400Sb_35Se_2 2026-07-09 13-08-33	0.27197523	0.00191307	8.137738998251317	0.00101228	0.14681241	0.14861472	28.5629	0.6675742033598158	99.320745	175.69	0.00028453				14.563	13:08:33	2026-09-07
Mo_400deg_400Sb_35Se_3 2026-07-09 13-10-06	0.18035255	0.00160244	7.676114467430839	0.00082297	0.09267053	0.07626495	26.3889	0.38576271169856335	98.332952	122.977	0.00014994				14.541	13:10:06	2026-09-07
Mo_400deg_400Sb_35Se_6 2026-07-09 13-11-56	0.14559311	0.00231382	6.650289090848409	0.00118002	0.07387045	0.08716882	25.8756	0.2645837702842248	57.685111	67.062	0.00017228				14.545	13:11:56	2026-09-07
Mo_400deg_400Sb_35Se_7 2026-07-09 13-25-31	0.12967689	0.00189836	5.735213700345992	0.00095487	0.06506473	0.06212805	25.2375	0.19822513979493372	65.700877	69.438	0.00012397				14.824	13:25:31	2026-09-07
Mo_400deg_400Sb_35Se_8 2026-07-09 13-26-50	0.0691695	0.00133314	4.725712780820636	0.00067021	0.03472798	0.02327496	25.2405	0.0871488744967533	50.400738	51.645	4.637e-05				14.802	13:26:50	2026-09-07
Mo_400deg_400Sb_35Se_9 2026-07-09 13-28-07	0.05074155	0.00098459	5.510821353282699	0.00049114	0.02547621	0.0125123	25.0447	0.07396222356618906	50.407183	51.177	2.502e-05				14.815	13:28:07	2026-09-07
Mo_400deg_400Sb_35Se_10 2026-07-09 13-20-38	0.08671571	0.00132694	6.135320920050396	0.00066545	0.04350995	0.02895384	25.1626	0.14138429364665472	64.735692	65.582	5.775e-05				14.549	13:20:38	2026-09-07
Mo_400deg_400Sb_35Se_11 2026-07-09 13-22-13	0.18391567	0.00170688	7.9612642927051125	0.00087005	0.09400212	0.08178645	26.053	0.4028309171369147	97.483866	114.665	0.00016138				14.549	13:22:13	2026-09-07
Mo_400deg_400Sb_35Se_12 2026-07-09 13-23-33	0.14635379	0.00148309	7.8858881517616854	0.00074794	0.07378009	0.05518305	25.4234	0.3098331248887014	95.020639	102.088	0.0001098				14.551	13:23:33	2026-09-07
