Repository: JotaP-183/Data_Analysis

# Data Analysis: Photovoltaic Device Characterization

## Overview

This repository contains comprehensive data analysis workflows for photovoltaic devices, combining four key analysis approaches:

1. **X-Ray Diffraction (XRD) Analysis**: Texture coefficient determination and crystallographic characterization of thin-film samples
2. **UV-Visible Spectroscopy (UV-Vis)**: Optical band gap determination and absorption coefficient analysis
3. **Device Performance Modeling**: Comparison of experimental J-V (current density-voltage) measurements with SCAPS 1D numerical simulations
4. **Solar Cell Performance**: EQE and J-V curve analysis to evaluate and compare photovoltaic device performance

File: data/1st Round/Corrected/CdS3_2_Results Table.txt
Measurement	Voc V	Isc A	Jsc mA/cm2	Imax A	Vmax V	Pmax mW	Fill Factor	Efficiency	R at Voc	R at Isc	Power W	RShunt ohms	Cell Temp start	Cell Temp end	Exposure	Time	Date
2_CdS3_1 2026-02-09 15-06-27	0.37567141	0.0017681	15.646031871085524	0.00138254	0.26222905	0.3625418	54.5811	3.334850137961349	48.339337	2173.389	0.0005306				19.049	15:06:27	2026-09-02
2_CdS3_2 2026-02-09 15-09-05	0.37535893	0.00192986	15.711214168190212	0.0015185	0.26076199	0.39596586	54.662	3.3509695707986986	45.741836	1979.357	0.00057844				19.05	15:09:05	2026-09-02
2_CdS3_3 2026-02-09 15-10-56	0.37101022	0.00263963	15.133473863512538	0.00197992	0.24929695	0.49358802	50.4007	2.941633670262369	38.861185	1101.231	0.0007514				19.06	15:10:56	2026-09-02
2_CdS3_4 2026-02-09 15-12-27	0.38065267	0.00272735	14.901808476543806	0.00208765	0.26462985	0.55245552	53.2142	3.137753436450121	32.463885	1125.143	0.00081747				19.144	15:12:27	2026-09-02
2_CdS3_5 2026-02-09 15-13-55	0.37582084	0.00225459	14.80235319602177	0.00169529	0.26032739	0.44133079	52.0853	3.011973013552621	39.176517	1304.895	0.00066158				19.054	15:13:55	2026-09-02
2_CdS3_6 2026-02-09 15-15-24	0.37915835	0.00251144	14.100641785230186	0.00187616	0.26127958	0.49020141	51.4792	2.860955094798665	36.912365	1172.571	0.00073876				19.053	15:15:24	2026-09-02
2_CdS3_7 2026-02-09 15-17-27	0.38243128	0.00310057	14.424064446605797	0.00237044	0.25736735	0.61007512	51.4504	2.9501818543427816	33.85399	998.439	0.00091749				19.052	15:17:27	2026-09-02
2_CdS3_8 2026-02-09 15-19-11	0.38236716	0.00299977	14.982508479455605	0.00233639	0.26020876	0.60794894	53.0028	3.156396618873116	32.955091	1125.405	0.00090094				19.063	15:19:11	2026-09-02
2_CdS3_9 2026-02-09 15-20-59	0.37184142	0.00218994	15.238073709871381	0.00165019	0.25513204	0.42101759	51.7024	3.0452702258277524	42.167925	1441.679	0.0006341				19.063	15:20:59	2026-09-02
2_CdS3_10 2026-02-09 15-22-29	0.36069398	0.00201178	15.164948602941728	0.00145377	0.24194518	0.35173202	48.4722	2.7560973700789373	48.949859	1368.314	0.00054851				19.053	15:22:29	2026-09-02
2_CdS3_11 2026-02-09 15-24-01	0.36163805	0.00290737	17.276863881795894	0.00192403	0.23124074	0.44491406	42.3157	2.7482818874911312	44.060408	462.275	0.00073294				19.049	15:24:01	2026-09-02
2_CdS3_12 2026-02-09 15-25-26	0.3641843	0.00277147	14.942308828345986	0.00198019	0.23794882	0.47118487	46.6831	2.640737590631845	40.415819	873.943	0.00074674				19.05	15:25:26	2026-09-02
2_CdS3_13 2026-02-09 15-27-12	0.37403498	0.00376523	14.808310799999283	0.00280495	0.24319504	0.68214924	48.4368	2.788824703415374	31.336079	727.384	0.00105768				19.056	15:27:12	2026-09-02
2_CdS3_14 2026-02-09 15-32-45	0.38070717	0.00396953	14.42699127156478	0.00294702	0.24622507	0.72563025	48.0159	2.7414433402268013	30.390475	692.015	0.00113053				19.063	15:32:45	2026-09-02
2_CdS3_15 2026-02-09 15-34-14	0.37389124	0.00321607	14.307342452967035	0.00239504	0.24851937	0.59521338	49.4996	2.7525152738928593	33.246491	844.945	0.00091366				19.067	15:34:14	2026-09-02
2_CdS3_16 2026-02-09 15-35-55	0.36964348	0.00231889	14.088336495141624	0.00166968	0.25283969	0.42216076	49.251	2.666137909042214	39.502338	1045.884	0.00065149				19.145	15:35:55	2026-09-02
2_CdS3_17 2026-02-09 15-37-05	0.37461582	0.00290625	14.339493443309388	0.00216614	0.25165195	0.54511363	50.0689	2.795826073233617	35.554106	977.022	0.00083273				19.057	15:37:05	2026-09-02
2_CdS3_18 2026-02-09 15-38-38	0.38208378	0.00275884	14.679760252568686	0.00215641	0.26178277	0.56451056	53.5535	3.1224481163823343	34.195361	1310.969	0.00083281				19.064	15:38:38	2026-09-02
2_CdS3_19 2026-02-09 15-40-12	0.36460307	0.00209472	14.451997974592196	0.00148793	0.24492615	0.36443383	47.717	2.6136276354053933	46.232665	1207.511	0.00057305				19.053	15:40:12	2026-09-02
2_CdS3_20 2026-02-09 15-41-10	0.37817283	0.00236332	18.500080562320516	0.00160587	0.25711408	0.41289061	46.1979	3.35976198870998	43.980277	525.249	0.00064805				19.062	15:41:10	2026-09-02
2_CdS3_21 2026-02-09 15-42-23	0.38739785	0.00174741	14.97461176469565	0.00139651	0.27728631	0.38723283	57.2032	3.449477215915834	43.287825	2440.959	0.00055277				19.068	15:42:23	2026-09-02
2_CdS3_22 2026-02-09 15-43-24	0.34855739	0.00195511	15.304590655309363	0.00143821	0.23461453	0.33742544	49.5146	2.7456767266285294	47.280891	1524.012	0.00052131				19.082	15:43:24	2026-09-02
2_CdS3_23 2026-02-09 15-44-46	0.38610293	0.00268529	16.314404468439452	0.00210402	0.26389047	0.55523064	53.5524	3.5065465210622078	34.671103	1393.019	0.00081992				19.063	15:44:46	2026-09-02
2_CdS3_24 2026-02-09 15-45-54	0.38349557	0.00273937	15.275033786460458	0.00211298	0.25926401	0.54781876	52.1466	3.1753654464039363	36.663025	1292.815	0.00081981				19.062	15:45:54	2026-09-02
2_CdS3_25 2026-02-09 15-47-28	0.3837273	0.00205534	14.424790456091438	0.00162984	0.27159473	0.44265711	56.1257	3.22934112302597	38.870176	1971.819	0.00063796				19.064	15:47:28	2026-09-02

File: data/1st Round/Corrected/CdS1_JV Graph.txt (part 2 of 3)
CdS1_1 2026-01-22 16-05-13		CdS1_2 2026-01-22 16-06-36		CdS1_3 2026-01-22 16-07-58		CdS1_4 2026-01-22 16-09-49		CdS1_5 2026-01-22 16-11-13		CdS1_6 2026-01-22 16-12-29		CdS1_7 2026-01-22 16-13-29		CdS1_8 2026-01-22 16-14-32		CdS1_9 2026-01-22 16-15-42		CdS1_10 2026-01-22 16-16-54		CdS1_11 2026-01-22 16-18-10		CdS1_12 2026-01-22 16-19-15		CdS1_13 2026-01-22 16-20-19		CdS1_14 2026-01-22 16-21-53		CdS1_15 2026-01-22 16-22-47		CdS1_16 2026-01-22 16-23-58		CdS1_17 2026-01-22 16-25-07		CdS1_18 2026-01-22 16-26-14		CdS1_19 2026-01-22 16-27-40		CdS1_20 2026-01-22 16-28-36		CdS1_21 2026-01-22 16-29-35		CdS1_22 2026-01-22 16-30-42		CdS1_23 2026-01-22 16-31-38		CdS1_24 2026-01-22 16-32-36		CdS1_25 2026-01-22 16-33-52	
Vmeas	Imeas	Vmeas	Imeas	Vmeas	Imeas	Vmeas	Imeas	Vmeas	Imeas	Vmeas	Imeas	Vmeas	Imeas	Vmeas	Imeas	Vmeas	Imeas	Vmeas	Imeas	Vmeas	Imeas	Vmeas	Imeas	Vmeas	Imeas	Vmeas	Imeas	Vmeas	Imeas	Vmeas	Imeas	Vmeas	Imeas	Vmeas	Imeas	Vmeas	Imeas	Vmeas	Imeas	Vmeas	Imeas	Vmeas	Imeas	Vmeas	Imeas	Vmeas	Imeas	Vmeas	Imeas
0.14725	0.00042182	0.14725	0.00042180	0.14725	0.00052646	0.14725	0.00049879	0.14725	0.00071390	0.14725	0.00030871	0.14725	0.00022637	0.14725	0.00037701	0.14725	0.00037539	0.14725	0.00034848	0.14725	0.00019646	0.14725	0.00019929	0.14725	0.00019057	0.14725	0.00002164	0.14725	0.00016477	0.14725	0.00032955	0.14725	0.00015085	0.14725	0.00029217	0.14725	0.00024200	0.14725	0.00027253	0.14725	0.00027271	0.14725	0.00025142	0.14725	0.00030590	0.14725	0.00016310	0.14725	0.00035235
0.15025	0.00041675	0.15025	0.00041629	0.15025	0.00051873	0.15025	0.00049113	0.15025	0.00070436	0.15025	0.00030403	0.15025	0.00022301	0.15025	0.00037110	0.15025	0.00036996	0.15025	0.00034438	0.15025	0.00019373	0.15025	0.00019372	0.15025	0.00018419	0.15025	0.00001511	0.15025	0.00016209	0.15025	0.00032066	0.15025	0.00014183	0.15025	0.00028536	0.15025	0.00023823	0.15025	0.00026686	0.15025	0.00026688	0.15025	0.00024740	0.15025	0.00029858	0.15025	0.00015428	0.15025	0.00034269
0.15325	0.00041181	0.15325	0.00041112	0.15325	0.00051000	0.15325	0.00048317	0.15325	0.00069466	0.15325	0.00029913	0.15325	0.00021979	0.15325	0.00036531	0.15325	0.00036450	0.15325	0.00034008	0.15325	0.00019101	0.15325	0.00018822	0.15325	0.00017742	0.15325	0.00000788	0.15325	0.00015957	0.15325	0.00031163	0.15325	0.00013310	0.15325	0.00027849	0.15325	0.00023457	0.15325	0.00026130	0.15325	0.00026095	0.15325	0.00024333	0.15325	0.00029111	0.15325	0.00014542	0.15325	0.00033271
0.1563	0.00040631	0.1563	0.00040575	0.1563	0.00050236	0.1563	0.00047508	0.1563	0.00068509	0.1563	0.00029417	0.1563	0.00021644	0.1563	0.00035953	0.1563	0.00035905	0.1563	0.00033584	0.1563	0.00018819	0.1563	0.00018232	0.1563	0.00017079	0.1563	0.00000105	0.1563	0.00015685	0.1563	0.00030263	0.1563	0.00012442	0.1563	0.00027114	0.1563	0.00023086	0.1563	0.00025575	0.1563	0.00025540	0.1563	0.00023953	0.1563	0.00028355	0.1563	0.00013626	0.1563	0.00032311
0.1593	0.00040148	0.1593	0.00040037	0.1593	0.00049428	0.1593	0.00046820	0.1593	0.00067551	0.1593	0.00028974	0.1593	0.00021311	0.1593	0.00035401	0.1593	0.00035410	0.1593	0.00033173	0.1593	0.00018551	0.1593	0.00017675	0.1593	0.00016452	0.1593	-0.00000565	0.1593	0.00015411	0.1593	0.00029398	0.1593	0.00011569	0.1593	0.00026460	0.1593	0.00022719	0.1593	0.00025064	0.1593	0.00024994	0.1593	0.00023560	0.1593	0.00027658	0.1593	0.00012732	0.1593	0.00031400
0.1623	0.00039647	0.1623	0.00039489	0.1623	0.00048644	0.1623	0.00046084	0.1623	0.00066601	0.1623	0.00028517	0.1623	0.00020996	0.1623	0.00034785	0.1623	0.00034824	0.1623	0.00032738	0.1623	0.00018288	0.1623	0.00017131	0.1623	0.00015805	0.1623	-0.00001384	0.1623	0.00015139	0.1623	0.00028516	0.1623	0.00010596	0.1623	0.00025753	0.1623	0.00022366	0.1623	0.00024495	0.1623	0.00024397	0.1623	0.00023150	0.1623	0.00026956	0.1623	0.00011830	0.1623	0.00030398
0.16535	0.00039117	0.16535	0.00038944	0.16535	0.00047866	0.16535	0.00045262	0.16535	0.00065647	0.16535	0.00028060	0.16535	0.00020687	0.16535	0.00034226	0.16535	0.00034325	0.16535	0.00032316	0.16535	0.00018004	0.16535	0.00016573	0.16535	0.00015165	0.16535	-0.00002013	0.16535	0.00014867	0.16535	0.00027592	0.16535	0.00009743	0.16535	0.00025071	0.16535	0.00022004	0.16535	0.00023954	0.16535	0.00023875	0.16535	0.00022779	0.16535	0.00026197	0.16535	0.00010832	0.16535	0.00029458
0.16835	0.00038604	0.16835	0.00038387	0.16835	0.00047099	0.16835	0.00044539	0.16835	0.00064644	0.16835	0.00027580	0.16835	0.00020372	0.16835	0.00033651	0.16835	0.00033807	0.16835	0.00031899	0.16835	0.00017749	0.16835	0.00016010	0.16835	0.00014539	0.16835	-0.00002678	0.16835	0.00014630	0.16835	0.00026682	0.16835	0.00008902	0.16835	0.00024399	0.16835	0.00021610	0.16835	0.00023390	0.16835	0.00023301	0.16835	0.00022416	0.16835	0.00025458	0.16835	0.00009965	0.16835	0.00028499
0.17135	0.00038078	0.17135	0.00037886	0.17135	0.00046320	0.17135	0.00043782	0.17135	0.00063747	0.17135	0.00027114	0.17135	0.00020055	0.17135	0.00033099	0.17135	0.00033243	0.17135	0.00031475	0.17135	0.00017486	0.17135	0.00015462	0.17135	0.00013888	0.17135	-0.00003343	0.17135	0.00014370	0.17135	0.00025853	0.17135	0.00008056	0.17135	0.00023735	0.17135	0.00021272	0.17135	0.00022864	0.17135	0.00022744	0.17135	0.00022039	0.17135	0.00024754	0.17135	0.00009107	0.17135	0.00027558
0.17435	0.00037551	0.17435	0.00037368	0.17435	0.00045537	0.17435	0.00043001	0.17435	0.00062831	0.17435	0.00026671	0.17435	0.00019732	0.17435	0.00032543	0.17435	0.00032726	0.17435	0.00031098	0.17435	0.00017228	0.17435	0.00014911	0.17435	0.00013263	0.17435	-0.00003990	0.17435	0.00014120	0.17435	0.00024934	0.17435	0.00007207	0.17435	0.00023046	0.17435	0.00020919	0.17435	0.00022346	0.17435	0.00022174	0.17435	0.00021672	0.17435	0.00024062	0.17435	0.00008259	0.17435	0.00026625
0.1774	0.00037026	0.1774	0.00036806	0.1774	0.00044758	0.1774	0.00042224	0.1774	0.00061948	0.1774	0.00026199	0.1774	0.00019420	0.1774	0.00031977	0.1774	0.00032182	0.1774	0.00030696	0.1774	0.00016946	0.1774	0.00014350	0.1774	0.00012624	0.1774	-0.00004649	0.1774	0.00013842	0.1774	0.00024095	0.1774	0.00006348	0.1774	0.00022360	0.1774	0.00020583	0.1774	0.00021798	0.1774	0.00021591	0.1774	0.00021302	0.1774	0.00023311	0.1774	0.00007380	0.1774	0.00025667
0.1804	0.00036497	0.1804	0.00036226	0.1804	0.00043963	0.1804	0.00041498	0.1804	0.00060893	0.1804	0.00025753	0.1804	0.00019112	0.1804	0.00031436	0.1804	0.00031655	0.1804	0.00030280	0.1804	0.00016694	0.1804	0.00013816	0.1804	0.00011980	0.1804	-0.00005293	0.1804	0.00013595	0.1804	0.00023182	0.1804	0.00005438	0.1804	0.00021686	0.1804	0.00020229	0.1804	0.00021252	0.1804	0.00021036	0.1804	0.00020925	0.1804	0.00022620	0.1804	0.00006471	0.1804	0.00024629
0.1834	0.00035994	0.1834	0.00035761	0.1834	0.00043122	0.1834	0.00040738	0.1834	0.00059902	0.1834	0.00025307	0.1834	0.00018814	0.1834	0.00030854	0.1834	0.00031141	0.1834	0.00029897	0.1834	0.00016423	0.1834	0.00013245	0.1834	0.00011296	0.1834	-0.00005923	0.1834	0.00013354	0.1834	0.00022311	0.1834	0.00004562	0.1834	0.00021002	0.1834	0.00019875	0.1834	0.00020705	0.1834	0.00020488	0.1834	0.00020549	0.1834	0.00021907	0.1834	0.00005569	0.1834	0.00023710
0.18645	0.00035448	0.18645	0.00035158	0.18645	0.00042353	0.18645	0.00039903	0.18645	0.00058937	0.18645	0.00024830	0.18645	0.00018472	0.18645	0.00030303	0.18645	0.00030576	0.18645	0.00029408	0.18645	0.00016162	0.18645	0.00012695	0.18645	0.00010589	0.18645	-0.00006583	0.18645	0.00013092	0.18645	0.00021475	0.18645	0.00003743	0.18645	0.00020297	0.18645	0.00019514	0.18645	0.00020159	0.18645	0.00019936	0.18645	0.00020177	0.18645	0.00021164	0.18645	0.00004762	0.18645	0.00022811
0.18945	0.00034919	0.18945	0.00034637	0.18945	0.00041576	0.18945	0.00039186	0.18945	0.00058052	0.18945	0.00024374	0.18945	0.00018170	0.18945	0.00029751	0.18945	0.00030068	0.18945	0.00029018	0.18945	0.00015895	0.18945	0.00012130	0.18945	0.00009991	0.18945	-0.00007244	0.18945	0.00012830	0.18945	0.00020663	0.18945	0.00002905	0.18945	0.00019657	0.18945	0.00019168	0.18945	0.00019620	0.18945	0.00019443	0.18945	0.00019812	0.18945	0.00020495	0.18945	0.00003910	0.18945	0.00021896
0.19245	0.00034403	0.19245	0.00034099	0.19245	0.00040829	0.19245	0.00038413	0.19245	0.00057052	0.19245	0.00023927	0.19245	0.00017869	0.19245	0.00029226	0.19245	0.00029545	0.19245	0.00028581	0.19245	0.00015653	0.19245	0.00011596	0.19245	0.00009381	0.19245	-0.00007857	0.19245	0.00012586	0.19245	0.00019834	0.19245	0.00002070	0.19245	0.00018979	0.19245	0.00018828	0.19245	0.00019111	0.19245	0.00018887	0.19245	0.00019458	0.19245	0.00019818	0.19245	0.00003069	0.19245	0.00020949
0.1955	0.00033886	0.1955	0.00033597	0.1955	0.00040023	0.1955	0.00037670	0.1955	0.00056098	0.1955	0.00023499	0.1955	0.00017581	0.1955	0.00028698	0.1955	0.00029025	0.1955	0.00028181	0.1955	0.00015392	0.1955	0.00010990	0.1955	0.00008763	0.1955	-0.00008512	0.1955	0.00012344	0.1955	0.00018980	0.1955	0.00001240	0.1955	0.00018357	0.1955	0.00018487	0.1955	0.00018579	0.1955	0.00018345	0.1955	0.00019101	0.1955	0.00019098	0.1955	0.00002223	0.1955	0.00020023
0.1985	0.00033350	0.1985	0.00033051	0.1985	0.00039253	0.1985	0.00036966	0.1985	0.00055177	0.1985	0.00023071	0.1985	0.00017287	0.1985	0.00028175	0.1985	0.00028532	0.1985	0.00027785	0.1985	0.00015143	0.1985	0.00010464	0.1985	0.00008160	0.1985	-0.00009166	0.1985	0.00012122	0.1985	0.00018189	0.1985	0.00000342	0.1985	0.00017714	0.1985	0.00018163	0.1985	0.00018060	0.1985	0.00017854	0.1985	0.00018739	0.1985	0.00018439	0.1985	0.00001393	0.1985	0.00019176
0.2015	0.00032845	0.2015	0.00032521	0.2015	0.00038540	0.2015	0.00036222	0.2015	0.00054246	0.2015	0.00022643	0.2015	0.00017003	0.2015	0.00027638	0.2015	0.00028022	0.2015	0.00027374	0.2015	0.00014898	0.2015	0.00009951	0.2015	0.00007559	0.2015	-0.00009782	0.2015	0.00011877	0.2015	0.00017346	0.2015	-0.00000488	0.2015	0.00017071	0.2015	0.00017824	0.2015	0.00017544	0.2015	0.00017273	0.2015	0.00018404	0.2015	0.00017747	0.2015	0.00000421	0.2015	0.00018297
0.2045	0.00032289	0.2045	0.00031999	0.2045	0.00037766	0.2045	0.00035425	0.2045	0.00053286	0.2045	0.00022210	0.2045	0.00016720	0.2045	0.00027124	0.2045	0.00027515	0.2045	0.00026966	0.2045	0.00014644	0.2045	0.00009437	0.2045	0.00006929	0.2045	-0.00010415	0.2045	0.00011632	0.2045	0.00016517	0.2045	-0.00001450	0.2045	0.00016431	0.2045	0.00017510	0.2045	0.00017080	0.2045	0.00016749	0.2045	0.00018046	0.2045	0.00017056	0.2045	-0.00000390	0.2045	0.00017395
0.20755	0.00031779	0.20755	0.00031444	0.20755	0.00036998	0.20755	0.00034716	0.20755	0.00052350	0.20755	0.00021808	0.20755	0.00016435	0.20755	0.00026576	0.20755	0.00027009	0.20755	0.00026584	0.20755	0.00014384	0.20755	0.00008919	0.20755	0.00006302	0.20755	-0.00011053	0.20755	0.00011403	0.20755	0.00015689	0.20755	-0.00002215	0.20755	0.00015776	0.20755	0.00017182	0.20755	0.00016545	0.20755	0.00016235	0.20755	0.00017702	0.20755	0.00016366	0.20755	-0.00001404	0.20755	0.00016485
0.21055	0.00031290	0.21055	0.00030929	0.21055	0.00036282	0.21055	0.00034014	0.21055	0.00051414	0.21055	0.00021393	0.21055	0.00016157	0.21055	0.00026065	0.21055	0.00026503	0.21055	0.00026147	0.21055	0.00014143	0.21055	0.00008392	0.21055	0.00005694	0.21055	-0.00011841	0.21055	0.00011185	0.21055	0.00014875	0.21055	-0.00003037	0.21055	0.00015148	0.21055	0.00016844	0.21055	0.00016038	0.21055	0.00015694	0.21055	0.00017362	0.21055	0.00015711	0.21055	-0.00002151	0.21055	0.00015604
0.21355	0.00030763	0.21355	0.00030403	0.21355	0.00035501	0.21355	0.00033253	0.21355	0.00050534	0.21355	0.00020969	0.21355	0.00015872	0.21355	0.00025532	0.21355	0.00026027	0.21355	0.00025771	0.21355	0.00013896	0.21355	0.00007860	0.21355	0.00005101	0.21355	-0.00012442	0.21355	0.00010843	0.21355	0.00014043	0.21355	-0.00003819	0.21355	0.00014481	0.21355	0.00016506	0.21355	0.00015549	0.21355	0.00015178	0.21355	0.00017023	0.21355	0.00015073	0.21355	-0.00002958	0.21355	0.00014676
0.2166	0.00030235	0.2166	0.00029865	0.2166	0.00034733	0.2166	0.00032581	0.2166	0.00049607	0.2166	0.00020556	0.2166	0.00015592	0.2166	0.00024981	0.2166	0.00025491	0.2166	0.00025378	0.2166	0.00013648	0.2166	0.00007339	0.2166	0.00004485	0.2166	-0.00013051	0.2166	0.00010659	0.2166	0.00013248	0.2166	-0.00004616	0.2166	0.00013838	0.2166	0.00016168	0.2166	0.00015032	0.2166	0.00014655	0.2166	0.00016675	0.2166	0.00014380	0.2166	-0.00003747	0.2166	0.00013800
0.2196	0.00029730	0.2196	0.00029342	0.2196	0.00033995	0.2196	0.00031837	0.2196	0.00048664	0.2196	0.00020147	0.2196	0.00015315	0.2196	0.00024461	0.2196	0.00025006	0.2196	0.00024984	0.2196	0.00013415	0.2196	0.00006832	0.2196	0.00003880	0.2196	-0.00013674	0.2196	0.00010436	0.2196	0.00012398	0.2196	-0.00005413	0.2196	0.00013204	0.2196	0.00015857	0.2196	0.00014498	0.2196	0.00014131	0.2196	0.00016352	0.2196	0.00013691	0.2196	-0.00004570	0.2196	0.00012930
0.2226	0.00029225	0.2226	0.00028811	0.2226	0.00033255	0.2226	0.00031100	0.2226	0.00047727	0.2226	0.00019733	0.2226	0.00015034	0.2226	0.00023964	0.2226	0.00024532	0.2226	0.00024617	0.2226	0.00013165	0.2226	0.00006303	0.2226	0.00003282	0.2226	-0.00014266	0.2226	0.00010230	0.2226	0.00011612	0.2226	-0.00006199	0.2226	0.00012585	0.2226	0.00015551	0.2226	0.00014019	0.2226	0.00013616	0.2226	0.00016031	0.2226	0.00013019	0.2226	-0.00005378	0.2226	0.00012061
0.22565	0.00028689	0.22565	0.00028306	0.22565	0.00032481	0.22565	0.00030336	0.22565	0.00046767	0.22565	0.00019338	0.22565	0.00014768	0.22565	0.00023461	0.22565	0.00024052	0.22565	0.00024225	0.22565	0.00012918	0.22565	0.00005785	0.22565	0.00002678	0.22565	-0.00014897	0.22565	0.00010017	0.22565	0.00010717	0.22565	-0.00007013	0.22565	0.00011939	0.22565	0.00015201	0.22565	0.00013508	0.22565	0.00013080	0.22565	0.00015698	0.22565	0.00012329	0.22565	-0.00006170	0.22565	0.00011201
0.22865	0.00028173	0.22865	0.00027797	0.22865	0.00031742	0.22865	0.00029654	0.22865	0.00045840	0.22865	0.00018926	0.22865	0.00014495	0.22865	0.00022921	0.22865	0.00023570	0.22865	0.00023802	0.22865	0.00012684	0.22865	0.00005250	0.22865	0.00002066	0.22865	-0.00015515	0.22865	0.00009793	0.22865	0.00009947	0.22865	-0.00007811	0.22865	0.00011299	0.22865	0.00014886	0.22865	0.00012983	0.22865	0.00012580	0.22865	0.00015376	0.22865	0.00011665	0.22865	-0.00006947	0.22865	0.00010215
0.23165	0.00027674	0.23165	0.00027289	0.23165	0.00030998	0.23165	0.00028923	0.23165	0.00044934	0.23165	0.00018522	0.23165	0.00014234	0.23165	0.00022415	0.23165	0.00023071	0.23165	0.00023440	0.23165	0.00012440	0.23165	0.00004755	0.23165	0.00001460	0.23165	-0.00016135	0.23165	0.00009583	0.23165	0.00009156	0.23165	-0.00008599	0.23165	0.00010566	0.23165	0.00014558	0.23165	0.00012483	0.23165	0.00012043	0.23165	0.00015044	0.23165	0.00010910	0.23165	-0.00007755	0.23165	0.00009377
0.23465	0.00027163	0.23465	0.00026796	0.23465	0.00030270	0.23465	0.00028215	0.23465	0.00044044	0.23465	0.00018136	0.23465	0.00013968	0.23465	0.00021911	0.23465	0.00022594	0.23465	0.00023049	0.23465	0.00012203	0.23465	0.00004251	0.23465	0.00000807	0.23465	-0.00016756	0.23465	0.00009359	0.23465	0.00008357	0.23465	-0.00009386	0.23465	0.00009959	0.23465	0.00014257	0.23465	0.00011999	0.23465	0.00011512	0.23465	0.00014718	0.23465	0.00010277	0.23465	-0.00008539	0.23465	0.00008530
0.2377	0.00026653	0.2377	0.00026283	0.2377	0.00029510	0.2377	0.00027508	0.2377	0.00043080	0.2377	0.00017723	0.2377	0.00013698	0.2377	0.00021400	0.2377	0.00022104	0.2377	0.00022643	0.2377	0.00011970	0.2377	0.00003728	0.2377	0.00000216	0.2377	-0.00017380	0.2377	0.00009139	0.2377	0.00007570	0.2377	-0.00010183	0.2377	0.00009314	0.2377	0.00013927	0.2377	0.00011509	0.2377	0.00010889	0.2377	0.00014393	0.2377	0.00009636	0.2377	-0.00009335	0.2377	0.00007682
0.2407	0.00026135	0.2407	0.00025744	0.2407	0.00028793	0.2407	0.00026793	0.2407	0.00042185	0.2407	0.00017359	0.2407	0.00013449	0.2407	0.00020916	0.2407	0.00021606	0.2407	0.00022256	0.2407	0.00011727	0.2407	0.00003204	0.2407	-0.00000382	0.2407	-0.00018000	0.2407	0.00008925	0.2407	0.00006770	0.2407	-0.00010977	0.2407	0.00008714	0.2407	0.00013614	0.2407	0.00010920	0.2407	0.00010437	0.2407	0.00014065	0.2407	0.00008988	0.2407	-0.00010110	0.2407	0.00006845
0.2437	0.00025642	0.2437	0.00025232	0.2437	0.00028070	0.2437	0.00026085	0.2437	0.00041289	0.2437	0.00016960	0.2437	0.00013205	0.2437	0.00020419	0.2437	0.00021123	0.2437	0.00021863	0.2437	0.00011506	0.2437	0.00002708	0.2437	-0.00000963	0.2437	-0.00018608	0.2437	0.00008718	0.2437	0.00006024	0.2437	-0.00011932	0.2437	0.00008059	0.2437	0.00013314	0.2437	0.00010424	0.2437	0.00009922	0.2437	0.00013726	0.2437	0.00008311	0.2437	-0.00010879	0.2437	0.00005979
0.24675	0.00025136	0.24675	0.00024709	0.24675	0.00027327	0.24675	0.00025400	0.24675	0.00040411	0.24675	0.00016574	0.24675	0.00012945	0.24675	0.00019922	0.24675	0.00020637	0.24675	0.00021489	0.24675	0.00011259	0.24675	0.00002204	0.24675	-0.00001636	0.24675	-0.00019219	0.24675	0.00008500	0.24675	0.00005235	0.24675	-0.00012692	0.24675	0.00007428	0.24675	0.00012988	0.24675	0.00009924	0.24675	0.00009397	0.24675	0.00013398	0.24675	0.00007650	0.24675	-0.00011860	0.24675	0.00005127
0.24975	0.00024631	0.24975	0.00024205	0.24975	0.00026625	0.24975	0.00024708	0.24975	0.00039528	0.24975	0.00016204	0.24975	0.00012688	0.24975	0.00019384	0.24975	0.00020178	0.24975	0.00021103	0.24975	0.00010925	0.24975	0.00001688	0.24975	-0.00002208	0.24975	-0.00019831	0.24975	0.00008291	0.24975	0.00004456	0.24975	-0.00013434	0.24975	0.00006803	0.24975	0.00012686	0.24975	0.00009452	0.24975	0.00008891	0.24975	0.00013082	0.24975	0.00006996	0.24975	-0.00012577	0.24975	0.00004291
0.25275	0.00024108	0.25275	0.00023653	0.25275	0.00025889	0.25275	0.00023970	0.25275	0.00038617	0.25275	0.00015836	0.25275	0.00012437	0.25275	0.00018920	0.25275	0.00019712	0.25275	0.00020727	0.25275	0.00010746	0.25275	0.00001185	0.25275	-0.00002780	0.25275	-0.00020440	0.25275	0.00008090	0.25275	0.00003675	0.25275	-0.00014170	0.25275	0.00006175	0.25275	0.00012375	0.25275	0.00008957	0.25275	0.00008350	0.25275	0.00012768	0.25275	0.00006309	0.25275	-0.00013347	0.25275	0.00003448
0.2558	0.00023586	0.2558	0.00023149	0.2558	0.00025151	0.2558	0.00023286	0.2558	0.00037706	0.2558	0.00015454	0.2558	0.00012181	0.2558	0.00018431	0.2558	0.00019221	0.2558	0.00020351	0.2558	0.00010522	0.2558	0.00000625	0.2558	-0.00003352	0.2558	-0.00021081	0.2558	0.00007885	0.2558	0.00002906	0.2558	-0.00014933	0.2558	0.00005529	0.2558	0.00012084	0.2558	0.00008450	0.2558	0.00007846	0.2558	0.00012448	0.2558	0.00005684	0.2558	-0.00014140	0.2558	0.00002577
0.2588	0.00023076	0.2588	0.00022632	0.2588	0.00024447	0.2588	0.00022599	0.2588	0.00036820	0.2588	0.00015094	0.2588	0.00011937	0.2588	0.00017916	0.2588	0.00018765	0.2588	0.00019938	0.2588	0.00010297	0.2588	0.00000135	0.2588	-0.00003948	0.2588	-0.00021690	0.2588	0.00007674	0.2588	0.00002134	0.2588	-0.00015738	0.2588	0.00004895	0.2588	0.00011757	0.2588	0.00007953	0.2588	0.00007348	0.2588	0.00012124	0.2588	0.00005026	0.2588	-0.00014917	0.2588	0.00001740
0.2618	0.00022588	0.2618	0.00022135	0.2618	0.00023713	0.2618	0.00021927	0.2618	0.00035923	0.2618	0.00014728	0.2618	0.00011697	0.2618	0.00017459	0.2618	0.00018275	0.2618	0.00019563	0.2618	0.00010076	0.2618	-0.00000362	0.2618	-0.00004519	0.2618	-0.00022317	0.2618	0.00007479	0.2618	0.00001339	0.2618	-0.00016477	0.2618	0.00004279	0.2618	0.00011451	0.2618	0.00007504	0.2618	0.00006835	0.2618	0.00011821	0.2618	0.00004367	0.2618	-0.00015668	0.2618	0.00000824
0.2648	0.00022086	0.2648	0.00021614	0.2648	0.00022975	0.2648	0.00021225	0.2648	0.00035074	0.2648	0.00014345	0.2648	0.00011463	0.2648	0.00016982	0.2648	0.00017820	0.2648	0.00019172	0.2648	0.00009856	0.2648	-0.00000865	0.2648	-0.00005108	0.2648	-0.00022925	0.2648	0.00007265	0.2648	0.00000480	0.2648	-0.00017252	0.2648	0.00003688	0.2648	0.00011164	0.2648	0.00007040	0.2648	0.00006332	0.2648	0.00011521	0.2648	0.00003708	0.2648	-0.00016420	0.2648	0.00000003
0.26785	0.00021599	0.26785	0.00021096	0.26785	0.00022258	0.26785	0.00020536	0.26785	0.00034169	0.26785	0.00013970	0.26785	0.00011216	0.26785	0.00016493	0.26785	0.00017362	0.26785	0.00018799	0.26785	0.00009626	0.26785	-0.00001470	0.26785	-0.00005711	0.26785	-0.00023527	0.26785	0.00007065	0.26785	-0.00000277	0.26785	-0.00018020	0.26785	0.00003052	0.26785	0.00010783	0.26785	0.00006542	0.26785	0.00005833	0.26785	0.00011192	0.26785	0.00003047	0.26785	-0.00017218	0.26785	-0.00000842
0.27085	0.00021067	0.27085	0.00020590	0.27085	0.00021547	0.27085	0.00019865	0.27085	0.00033288	0.27085	0.00013624	0.27085	0.00010882	0.27085	0.00015992	0.27085	0.00016898	0.27085	0.00018436	0.27085	0.00009412	0.27085	-0.00001944	0.27085	-0.00006293	0.27085	-0.00024154	0.27085	0.00006848	0.27085	-0.00001038	0.27085	-0.00018805	0.27085	0.00002430	0.27085	0.00010486	0.27085	0.00006043	0.27085	0.00005323	0.27085	0.00010818	0.27085	0.00002379	0.27085	-0.00017989	0.27085	-0.00001820
0.27385	0.00020583	0.27385	0.00020115	0.27385	0.00020827	0.27385	0.00019195	0.27385	0.00032455	0.27385	0.00013256	0.27385	0.00010671	0.27385	0.00015523	0.27385	0.00016430	0.27385	0.00018060	0.27385	0.00009192	0.27385	-0.00002432	0.27385	-0.00006875	0.27385	-0.00024767	0.27385	0.00006645	0.27385	-0.00001919	0.27385	-0.00019569	0.27385	0.00001789	0.27385	0.00010195	0.27385	0.00005551	0.27385	0.00004841	0.27385	0.00010524	0.27385	0.00001717	0.27385	-0.00018759	0.27385	-0.00002608
0.2769	0.00020057	0.2769	0.00019606	0.2769	0.00020129	0.2769	0.00018489	0.2769	0.00031567	0.2769	0.00012900	0.2769	0.00010455	0.2769	0.00015021	0.2769	0.00015955	0.2769	0.00017697	0.2769	0.00008967	0.2769	-0.00002921	0.2769	-0.00007472	0.2769	-0.00025397	0.2769	0.00006447	0.2769	-0.00002649	0.2769	-0.00020337	0.2769	0.00001160	0.2769	0.00009890	0.2769	0.00005066	0.2769	0.00004288	0.2769	0.00010208	0.2769	0.00001028	0.2769	-0.00019528	0.2769	-0.00003445
0.2799	0.00019560	0.2799	0.00019076	0.2799	0.00019390	0.2799	0.00017817	0.2799	0.00030690	0.2799	0.00012540	0.2799	0.00010233	0.2799	0.00014542	0.2799	0.00015476	0.2799	0.00017338	0.2799	0.00008735	0.2799	-0.00003420	0.2799	-0.00008068	0.2799	-0.00025999	0.2799	0.00006245	0.2799	-0.00003396	0.2799	-0.00021129	0.2799	0.00000497	0.2799	0.00009579	0.2799	0.00004574	0.2799	0.00003785	0.2799	0.00009886	0.2799	0.00000380	0.2799	-0.00020299	0.2799	-0.00004258
0.2829	0.00019059	0.2829	0.00018572	0.2829	0.00018694	0.2829	0.00017130	0.2829	0.00029810	0.2829	0.00012173	0.2829	0.00010003	0.2829	0.00014059	0.2829	0.00015017	0.2829	0.00016957	0.2829	0.00008516	0.2829	-0.00003925	0.2829	-0.00008658	0.2829	-0.00026610	0.2829	0.00006045	0.2829	-0.00004176	0.2829	-0.00021883	0.2829	-0.00000130	0.2829	0.00009299	0.2829	0.00004095	0.2829	0.00003291	0.2829	0.00009570	0.2829	-0.00000277	0.2829	-0.00021075	0.2829	-0.00005078
0.28595	0.00018552	0.28595	0.00018066	0.28595	0.00017974	0.28595	0.00016452	0.28595	0.00028987	0.28595	0.00011808	0.28595	0.00009762	0.28595	0.00013576	0.28595	0.00014549	0.28595	0.00016586	0.28595	0.00008293	0.28595	-0.00004433	0.28595	-0.00009237	0.28595	-0.00027236	0.28595	0.00005848	0.28595	-0.00004939	0.28595	-0.00022681	0.28595	-0.00000764	0.28595	0.00008980	0.28595	0.00003601	0.28595	0.00002789	0.28595	0.00009249	0.28595	-0.00000949	0.28595	-0.00021828	0.28595	-0.00005912
0.28895	0.00018050	0.28895	0.00017587	0.28895	0.00017272	0.28895	0.00015805	0.28895	0.00028119	0.28895	0.00011455	0.28895	0.00009535	0.28895	0.00013076	0.28895	0.00014111	0.28895	0.00016207	0.28895	0.00008074	0.28895	-0.00004937	0.28895	-0.00009823	0.28895	-0.00027847	0.28895	0.00005647	0.28895	-0.00005713	0.28895	-0.00023441	0.28895	-0.00001429	0.28895	0.00008680	0.28895	0.00003112	0.28895	0.00002261	0.28895	0.00008936	0.28895	-0.00001672	0.28895	-0.00022592	0.28895	-0.00006739
0.29195	0.00017576	0.29195	0.00017076	0.29195	0.00016582	0.29195	0.00015127	0.29195	0.00027299	0.29195	0.00011102	0.29195	0.00009303	0.29195	0.00012596	0.29195	0.00013645	0.29195	0.00015832	0.29195	0.00007855	0.29195	-0.00005451	0.29195	-0.00010407	0.29195	-0.00028463	0.29195	0.00005445	0.29195	-0.00006453	0.29195	-0.00024209	0.29195	-0.00002061	0.29195	0.00008380	0.29195	0.00002611	0.29195	0.00001745	0.29195	0.00008609	0.29195	-0.00002338	0.29195	-0.00023356	0.29195	-0.00007554
0.29495	0.00017097	0.29495	0.00016594	0.29495	0.00015845	0.29495	0.00014442	0.29495	0.00026457	0.29495	0.00010681	0.29495	0.00009093	0.29495	0.00012111	0.29495	0.00013186	0.29495	0.00015454	0.29495	0.00007640	0.29495	-0.00005938	0.29495	-0.00011005	0.29495	-0.00029075	0.29495	0.00005237	0.29495	-0.00007240	0.29495	-0.00025005	0.29495	-0.00002702	0.29495	0.00008057	0.29495	0.00002129	0.29495	0.00001214	0.29495	0.00008293	0.29495	-0.00002959	0.29495	-0.00024127	0.29495	-0.00008399
0.298	0.00016598	0.298	0.00016070	0.298	0.00015091	0.298	0.00013769	0.298	0.00025601	0.298	0.00010355	0.298	0.00008867	0.298	0.00011616	0.298	0.00012728	0.298	0.00015091	0.298	0.00007412	0.298	-0.00006438	0.298	-0.00011601	0.298	-0.00029703	0.298	0.00005035	0.298	-0.00008024	0.298	-0.00025768	0.298	-0.00003341	0.298	0.00007748	0.298	0.00001647	0.298	0.00000688	0.298	0.00007971	0.298	-0.00003667	0.298	-0.00024896	0.298	-0.00009250
0.301	0.00016107	0.301	0.00015577	0.301	0.00014419	0.301	0.00013108	0.301	0.00024775	0.301	0.00010020	0.301	0.00008649	0.301	0.00011141	0.301	0.00012271	0.301	0.00014723	0.301	0.00007198	0.301	-0.00006955	0.301	-0.00012232	0.301	-0.00030317	0.301	0.00004833	0.301	-0.00008773	0.301	-0.00026529	0.301	-0.00003970	0.301	0.00007444	0.301	0.00001157	0.301	0.00000230	0.301	0.00007634	0.301	-0.00004339	0.301	-0.00025670	0.301	-0.00010067
0.304	0.00015604	0.304	0.00015082	0.304	0.00013710	0.304	0.00012442	0.304	0.00023955	0.304	0.00009679	0.304	0.00008416	0.304	0.00010598	0.304	0.00011801	0.304	0.00014357	0.304	0.00006965	0.304	-0.00007453	0.304	-0.00012826	0.304	-0.00030959	0.304	0.00004627	0.304	-0.00009562	0.304	-0.00027302	0.304	-0.00004600	0.304	0.00007119	0.304	0.00000625	0.304	-0.00000313	0.304	0.00007309	0.304	-0.00004999	0.304	-0.00026439	0.304	-0.00010911
0.30705	0.00015105	0.30705	0.00014555	0.30705	0.00013000	0.30705	0.00011772	0.30705	0.00023142	0.30705	0.00009331	0.30705	0.00008189	0.30705	0.00010115	0.30705	0.00011350	0.30705	0.00013984	0.30705	0.00006750	0.30705	-0.00007951	0.30705	-0.00013416	0.30705	-0.00031577	0.30705	0.00004418	0.30705	-0.00010355	0.30705	-0.00028103	0.30705	-0.00005265	0.30705	0.00006808	0.30705	0.00000134	0.30705	-0.00000870	0.30705	0.00006974	0.30705	-0.00005674	0.30705	-0.00027223	0.30705	-0.00011812
0.31005	0.00014606	0.31005	0.00014041	0.31005	0.00012295	0.31005	0.00011016	0.31005	0.00022295	0.31005	0.00008986	0.31005	0.00007970	0.31005	0.00009633	0.31005	0.00010825	0.31005	0.00013616	0.31005	0.00006531	0.31005	-0.00008445	0.31005	-0.00014014	0.31005	-0.00032191	0.31005	0.00004213	0.31005	-0.00011114	0.31005	-0.00028880	0.31005	-0.00005918	0.31005	0.00006481	0.31005	-0.00000343	0.31005	-0.00001395	0.31005	0.00006649	0.31005	-0.00006363	0.31005	-0.00028021	0.31005	-0.00012636
0.31305	0.00014119	0.31305	0.00013538	0.31305	0.00011581	0.31305	0.00010404	0.31305	0.00021474	0.31305	0.00008641	0.31305	0.00007743	0.31305	0.00009137	0.31305	0.00010384	0.31305	0.00013265	0.31305	0.00006303	0.31305	-0.00008948	0.31305	-0.00014615	0.31305	-0.00032814	0.31305	0.00004016	0.31305	-0.00011899	0.31305	-0.00029656	0.31305	-0.00006558	0.31305	0.00006153	0.31305	-0.00000850	0.31305	-0.00001879	0.31305	0.00006302	0.31305	-0.00007040	0.31305	-0.00028796	0.31305	-0.00013447
0.3161	0.00013617	0.3161	0.00013048	0.3161	0.00010839	0.3161	0.00009753	0.3161	0.00020654	0.3161	0.00008287	0.3161	0.00007514	0.3161	0.00008640	0.3161	0.00009890	0.3161	0.00012910	0.3161	0.00006081	0.3161	-0.00009479	0.3161	-0.00015224	0.3161	-0.00033462	0.3161	0.00003813	0.3161	-0.00012688	0.3161	-0.00030450	0.3161	-0.00007214	0.3161	0.00005815	0.3161	-0.00001391	0.3161	-0.00002436	0.3161	0.00005959	0.3161	-0.00007754	0.3161	-0.00029579	0.3161	-0.00014315
0.3191	0.00013149	0.3191	0.00012547	0.3191	0.00010136	0.3191	0.00009096	0.3191	0.00019861	0.3191	0.00007948	0.3191	0.00007292	0.3191	0.00008159	0.3191	0.00009454	0.3191	0.00012557	0.3191	0.00005858	0.3191	-0.00009982	0.3191	-0.00015841	0.3191	-0.00034091	0.3191	0.00003606	0.3191	-0.00013453	0.3191	-0.00031236	0.3191	-0.00007875	0.3191	0.00005488	0.3191	-0.00001891	0.3191	-0.00002948	0.3191	0.00005611	0.3191	-0.00008447	0.3191	-0.00030344	0.3191	-0.00015160
0.3221	0.00012662	0.3221	0.00012044	0.3221	0.00009450	0.3221	0.00008433	0.3221	0.00019044	0.3221	0.00007595	0.3221	0.00007074	0.3221	0.00007670	0.3221	0.00008986	0.3221	0.00012184	0.3221	0.00005629	0.3221	-0.00010494	0.3221	-0.00016426	0.3221	-0.00034723	0.3221	0.00003390	0.3221	-0.00014226	0.3221	-0.00032020	0.3221	-0.00008541	0.3221	0.00005164	0.3221	-0.00002358	0.3221	-0.00003475	0.3221	0.00005273	0.3221	-0.00009146	0.3221	-0.00031108	0.3221	-0.00016017
0.32515	0.00012154	0.32515	0.00011530	0.32515	0.00008739	0.32515	0.00007781	0.32515	0.00018219	0.32515	0.00007239	0.32515	0.00006838	0.32515	0.00007160	0.32515	0.00008505	0.32515	0.00011814	0.32515	0.00005394	0.32515	-0.00011017	0.32515	-0.00017070	0.32515	-0.00035363	0.32515	0.00003181	0.32515	-0.00015029	0.32515	-0.00032812	0.32515	-0.00009218	0.32515	0.00004831	0.32515	-0.00002909	0.32515	-0.00004049	0.32515	0.00004925	0.32515	-0.00009886	0.32515	-0.00031916	0.32515	-0.00016885
0.32815	0.00011673	0.32815	0.00010975	0.32815	0.00008014	0.32815	0.00007127	0.32815	0.00017423	0.32815	0.00006882	0.32815	0.00006616	0.32815	0.00006654	0.32815	0.00008052	0.32815	0.00011453	0.32815	0.00005162	0.32815	-0.00011529	0.32815	-0.00017674	0.32815	-0.00036007	0.32815	0.00002969	0.32815	-0.00015814	0.32815	-0.00033630	0.32815	-0.00009899	0.32815	0.00004498	0.32815	-0.00003385	0.32815	-0.00004640	0.32815	0.00004561	0.32815	-0.00010591	0.32815	-0.00032711	0.32815	-0.00017739
0.33115	0.00011172	0.33115	0.00010482	0.33115	0.00007336	0.33115	0.00006478	0.33115	0.00016667	0.33115	0.00006530	0.33115	0.00006396	0.33115	0.00006158	0.33115	0.00007562	0.33115	0.00010997	0.33115	0.00004934	0.33115	-0.00012050	0.33115	-0.00018278	0.33115	-0.00036624	0.33115	0.00002757	0.33115	-0.00016587	0.33115	-0.00034435	0.33115	-0.00010578	0.33115	0.00004151	0.33115	-0.00003903	0.33115	-0.00005146	0.33115	0.00004206	0.33115	-0.00011297	0.33115	-0.00033497	0.33115	-0.00018606
0.33415	0.00010610	0.33415	0.00009985	0.33415	0.00006619	0.33415	0.00005825	0.33415	0.00015869	0.33415	0.00006178	0.33415	0.00006157	0.33415	0.00005645	0.33415	0.00007100	0.33415	0.00010640	0.33415	0.00004711	0.33415	-0.00012528	0.33415	-0.00018899	0.33415	-0.00037256	0.33415	0.00002534	0.33415	-0.00017386	0.33415	-0.00035232	0.33415	-0.00011259	0.33415	0.00003805	0.33415	-0.00004410	0.33415	-0.00005679	0.33415	0.00003850	0.33415	-0.00011954	0.33415	-0.00034281	0.33415	-0.00019471
0.3372	0.00010123	0.3372	0.00009483	0.3372	0.00005884	0.3372	0.00005155	0.3372	0.00015064	0.3372	0.00005814	0.3372	0.00005931	0.3372	0.00005148	0.3372	0.00006632	0.3372	0.00010287	0.3372	0.00004465	0.3372	-0.00013040	0.3372	-0.00019526	0.3372	-0.00037913	0.3372	0.00002312	0.3372	-0.00018209	0.3372	-0.00036056	0.3372	-0.00011895	0.3372	0.00003458	0.3372	-0.00004934	0.3372	-0.00006246	0.3372	0.00003476	0.3372	-0.00012682	0.3372	-0.00035088	0.3372	-0.00020360
0.3402	0.00009654	0.3402	0.00008987	0.3402	0.00005166	0.3402	0.00004505	0.3402	0.00014274	0.3402	0.00005458	0.3402	0.00005709	0.3402	0.00004639	0.3402	0.00006169	0.3402	0.00009924	0.3402	0.00004234	0.3402	-0.00013585	0.3402	-0.00020137	0.3402	-0.00038547	0.3402	0.00002088	0.3402	-0.00019009	0.3402	-0.00036857	0.3402	-0.00012583	0.3402	0.00003096	0.3402	-0.00005467	0.3402	-0.00006804	0.3402	0.00003105	0.3402	-0.00013417	0.3402	-0.00035891	0.3402	-0.00021246
0.3432	0.00009157	0.3432	0.00008478	0.3432	0.00004458	0.3432	0.00003849	0.3432	0.00013468	0.3432	0.00005095	0.3432	0.00005483	0.3432	0.00004106	0.3432	0.00005690	0.3432	0.00009563	0.3432	0.00003985	0.3432	-0.00014098	0.3432	-0.00020776	0.3432	-0.00039206	0.3432	0.00001865	0.3432	-0.00019828	0.3432	-0.00037672	0.3432	-0.00013272	0.3432	0.00002727	0.3432	-0.00005989	0.3432	-0.00007360	0.3432	0.00002719	0.3432	-0.00014170	0.3432	-0.00036702	0.3432	-0.00022158
0.34625	0.00008657	0.34625	0.00007954	0.34625	0.00003733	0.34625	0.00003184	0.34625	0.00012716	0.34625	0.00004725	0.34625	0.00005249	0.34625	0.00003575	0.34625	0.00005199	0.34625	0.00009186	0.34625	0.00003747	0.34625	-0.00014635	0.34625	-0.00021421	0.34625	-0.00039868	0.34625	0.00001637	0.34625	-0.00020647	0.34625	-0.00038507	0.34625	-0.00014003	0.34625	0.00002360	0.34625	-0.00006543	0.34625	-0.00007965	0.34625	0.00002322	0.34625	-0.00014940	0.34625	-0.00037517	0.34625	-0.00023059
0.34925	0.00008170	0.34925	0.00007438	0.34925	0.00002996	0.34925	0.00002517	0.34925	0.00011924	0.34925	0.00004353	0.34925	0.00005014	0.34925	0.00003056	0.34925	0.00004724	0.34925	0.00008806	0.34925	0.00003510	0.34925	-0.00015156	0.34925	-0.00022064	0.34925	-0.00040530	0.34925	0.00001397	0.34925	-0.00021468	0.34925	-0.00039359	0.34925	-0.00014730	0.34925	0.00001996	0.34925	-0.00007049	0.34925	-0.00008553	0.34925	0.00001926	0.34925	-0.00015700	0.34925	-0.00038341	0.34925	-0.00023964
0.35225	0.00007692	0.35225	0.00006925	0.35225	0.00002277	0.35225	0.00001857	0.35225	0.00011130	0.35225	0.00003993	0.35225	0.00004776	0.35225	0.00002527	0.35225	0.00004231	0.35225	0.00008427	0.35225	0.00003270	0.35225	-0.00015677	0.35225	-0.00022708	0.35225	-0.00041181	0.35225	0.00001167	0.35225	-0.00022307	0.35225	-0.00040168	0.35225	-0.00015442	0.35225	0.00001635	0.35225	-0.00007591	0.35225	-0.00009131	0.35225	0.00001533	0.35225	-0.00016457	0.35225	-0.00039158	0.35225	-0.00024861
0.3553	0.00007194	0.3553	0.00006400	0.3553	0.00001537	0.3553	0.00001177	0.3553	0.00010238	0.3553	0.00003605	0.3553	0.00004525	0.3553	0.00001981	0.3553	0.00003729	0.3553	0.00008041	0.3553	0.00003017	0.3553	-0.00016238	0.3553	-0.00023387	0.3553	-0.00041843	0.3553	0.00000949	0.3553	-0.00023157	0.3553	-0.00041016	0.3553	-0.00016175	0.3553	0.00001232	0.3553	-0.00008162	0.3553	-0.00009753	0.3553	0.00001117	0.3553	-0.00017244	0.3553	-0.00040017	0.3553	-0.00025807
0.3583	0.00006696	0.3583	0.00005882	0.3583	0.00000845	0.3583	0.00000502	0.3583	0.00009497	0.3583	0.00003228	0.3583	0.00004287	0.3583	0.00001436	0.3583	0.00003242	0.3583	0.00007660	0.3583	0.00002770	0.3583	-0.00016770	0.3583	-0.00024038	0.3583	-0.00042497	0.3583	0.00000708	0.3583	-0.00023982	0.3583	-0.00041851	0.3583	-0.00016901	0.3583	0.00000911	0.3583	-0.00008687	0.3583	-0.00010369	0.3583	0.00000768	0.3583	-0.00018014	0.3583	-0.00040839	0.3583	-0.00026734
0.3613	0.00006187	0.3613	0.00005349	0.3613	0.00000095	0.3613	-0.00000174	0.3613	0.00008736	0.3613	0.00002847	0.3613	0.00004031	0.3613	0.00000939	0.3613	0.00002743	0.3613	0.00007275	0.3613	0.00002514	0.3613	-0.00017322	0.3613	-0.00024699	0.3613	-0.00043161	0.3613	0.00000456	0.3613	-0.00024835	0.3613	-0.00042709	0.3613	-0.00017655	0.3613	0.00000502	0.3613	-0.00009244	0.3613	-0.00011001	0.3613	0.00000333	0.3613	-0.00018808	0.3613	-0.00041670	0.3613	-0.00027672
0.3643	0.00005703	0.3643	0.00004822	0.3643	-0.00000648	0.3643	-0.00000830	0.3643	0.00007975	0.3643	0.00002457	0.3643	0.00003799	0.3643	0.00000398	0.3643	0.00002237	0.3643	0.00006896	0.3643	0.00002257	0.3643	-0.00017857	0.3643	-0.00025345	0.3643	-0.00043841	0.3643	0.00000205	0.3643	-0.00025681	0.3643	-0.00043557	0.3643	-0.00018400	0.3643	0.00000099	0.3643	-0.00009800	0.3643	-0.00011602	0.3643	-0.00000102	0.3643	-0.00019610	0.3643	-0.00042508	0.3643	-0.00028626
0.36735	0.00005185	0.36735	0.00004273	0.36735	-0.00001335	0.36735	-0.00001507	0.36735	0.00007167	0.36735	0.00002055	0.36735	0.00003534	0.36735	-0.00000183	0.36735	0.00001707	0.36735	0.00006491	0.36735	0.00001987	0.36735	-0.00018422	0.36735	-0.00026050	0.36735	-0.00044533	0.36735	-0.00000063	0.36735	-0.00026569	0.36735	-0.00044458	0.36735	-0.00019197	0.36735	-0.00000336	0.36735	-0.00010467	0.36735	-0.00012122	0.36735	-0.00000566	0.36735	-0.00020445	0.36735	-0.00043381	0.36735	-0.00029607
0.37035	0.00004672	0.37035	0.00003737	0.37035	-0.00002086	0.37035	-0.00002178	0.37035	0.00006438	0.37035	0.00001665	0.37035	0.00003272	0.37035	-0.00000763	0.37035	0.00001197	0.37035	0.00006099	0.37035	0.00001719	0.37035	-0.00018977	0.37035	-0.00026741	0.37035	-0.00045204	0.37035	-0.00000323	0.37035	-0.00027430	0.37035	-0.00045326	0.37035	-0.00019946	0.37035	-0.00000760	0.37035	-0.00010976	0.37035	-0.00012765	0.37035	-0.00001005	0.37035	-0.00021255	0.37035	-0.00044227	0.37035	-0.00030543
0.37335	0.00004158	0.37335	0.00003202	0.37335	-0.00002851	0.37335	-0.00002864	0.37335	0.00005645	0.37335	0.00001254	0.37335	0.00003018	0.37335	-0.00001214	0.37335	0.00000717	0.37335	0.00005697	0.37335	0.00001445	0.37335	-0.00019544	0.37335	-0.00027427	0.37335	-0.00045899	0.37335	-0.00000589	0.37335	-0.00028325	0.37335	-0.00046205	0.37335	-0.00020734	0.37335	-0.00001165	0.37335	-0.00011521	0.37335	-0.00013432	0.37335	-0.00001320	0.37335	-0.00022086	0.37335	-0.00045099	0.37335	-0.00031528
0.3764	0.00003643	0.3764	0.00002625	0.3764	-0.00003638	0.3764	-0.00003565	0.3764	0.00004879	0.3764	0.00000902	0.3764	0.00002754	0.3764	-0.00001838	0.3764	0.00000189	0.3764	0.00005288	0.3764	0.00001157	0.3764	-0.00020115	0.3764	-0.00028121	0.3764	-0.00046602	0.3764	-0.00000868	0.3764	-0.00029207	0.3764	-0.00047096	0.3764	-0.00021521	0.3764	-0.00001473	0.3764	-0.00012001	0.3764	-0.00014089	0.3764	-0.00001818	0.3764	-0.00022942	0.3764	-0.00045999	0.3764	-0.00032515
0.3794	0.00003109	0.3794	0.00002063	0.3794	-0.00004401	0.3794	-0.00004253	0.3794	0.00004096	0.3794	0.00000468	0.3794	0.00002485	0.3794	-0.00002431	0.3794	-0.00000349	0.3794	0.00004867	0.3794	0.00000920	0.3794	-0.00020692	0.3794	-0.00028825	0.3794	-0.00047301	0.3794	-0.00001147	0.3794	-0.00030112	0.3794	-0.00047982	0.3794	-0.00022324	0.3794	-0.00001927	0.3794	-0.00012680	0.3794	-0.00014749	0.3794	-0.00002308	0.3794	-0.00023809	0.3794	-0.00046886	0.3794	-0.00033521
0.3824	0.00002590	0.3824	0.00001504	0.3824	-0.00005181	0.3824	-0.00004938	0.3824	0.00003321	0.3824	0.00000040	0.3824	0.00002209	0.3824	-0.00003048	0.3824	-0.00000891	0.3824	0.00004454	0.3824	0.00000633	0.3824	-0.00021260	0.3824	-0.00029527	0.3824	-0.00048007	0.3824	-0.00001318	0.3824	-0.00031013	0.3824	-0.00048872	0.3824	-0.00023107	0.3824	-0.00002378	0.3824	-0.00013247	0.3824	-0.00015462	0.3824	-0.00002794	0.3824	-0.00024659	0.3824	-0.00047772	0.3824	-0.00034516
0.38545	0.00002052	0.38545	0.00000980	0.38545	-0.00005985	0.38545	-0.00005653	0.38545	0.00002523	0.38545	-0.00000402	0.38545	0.00001925	0.38545	-0.00003672	0.38545	-0.00001341	0.38545	0.00004021	0.38545	0.00000327	0.38545	-0.00021873	0.38545	-0.00030257	0.38545	-0.00048701	0.38545	-0.00001626	0.38545	-0.00031946	0.38545	-0.00049806	0.38545	-0.00023940	0.38545	-0.00002850	0.38545	-0.00013823	0.38545	-0.00016163	0.38545	-0.00003309	0.38545	-0.00025552	0.38545	-0.00048683	0.38545	-0.00035549
0.38845	0.00001516	0.38845	0.00000395	0.38845	-0.00006779	0.38845	-0.00006363	0.38845	0.00001733	0.38845	-0.00000852	0.38845	0.00001634	0.38845	-0.00004291	0.38845	-0.00001904	0.38845	0.00003587	0.38845	0.00000027	0.38845	-0.00022457	0.38845	-0.00030963	0.38845	-0.00049417	0.38845	-0.00001935	0.38845	-0.00032867	0.38845	-0.00050716	0.38845	-0.00024769	0.38845	-0.00003337	0.38845	-0.00014455	0.38845	-0.00016886	0.38845	-0.00003837	0.38845	-0.00026446	0.38845	-0.00049589	0.38845	-0.00036590
0.39145	0.00000986	0.39145	-0.00000194	0.39145	-0.00007568	0.39145	-0.00007084	0.39145	0.00000961	0.39145	-0.00001135	0.39145	0.00001342	0.39145	-0.00004922	0.39145	-0.00002466	0.39145	0.00003151	0.39145	-0.00000284	0.39145	-0.00023057	0.39145	-0.00031708	0.39145	-0.00050134	0.39145	-0.00002244	0.39145	-0.00033813	0.39145	-0.00051641	0.39145	-0.00025605	0.39145	-0.00003823	0.39145	-0.00015093	0.39145	-0.00017629	0.39145	-0.00004369	0.39145	-0.00027347	0.39145	-0.00050520	0.39145	-0.00037646
0.39445	0.00000438	0.39445	-0.00000786	0.39445	-0.00008378	0.39445	-0.00007796	0.39445	0.00000201	0.39445	-0.00001607	0.39445	0.00001111	0.39445	-0.00005576	0.39445	-0.00003024	0.39445	0.00002708	0.39445	-0.00000604	0.39445	-0.00023653	0.39445	-0.00032447	0.39445	-0.00050844	0.39445	-0.00002564	0.39445	-0.00034741	0.39445	-0.00052575	0.39445	-0.00026448	0.39445	-0.00004307	0.39445	-0.00015718	0.39445	-0.00018362	0.39445	-0.00004914	0.39445	-0.00028255	0.39445	-0.00051443	0.39445	-0.00038700
0.3975	-0.00000112	0.3975	-0.00001251	0.3975	-0.00009205	0.3975	-0.00008547	0.3975	-0.00000617	0.3975	-0.00002097	0.3975	0.00000790	0.3975	-0.00006231	0.3975	-0.00003616	0.3975	0.00002239	0.3975	-0.00000932	0.3975	-0.00024274	0.3975	-0.00033214	0.3975	-0.00051618	0.3975	-0.00002891	0.3975	-0.00035711	0.3975	-0.00053559	0.3975	-0.00027324	0.3975	-0.00004826	0.3975	-0.00016391	0.3975	-0.00019067	0.3975	-0.00005485	0.3975	-0.00029200	0.3975	-0.00052396	0.3975	-0.00039793
0.4005	-0.00000688	0.4005	-0.00001886	0.4005	-0.00010032	0.4005	-0.00009283	0.4005	-0.00001375	0.4005	-0.00002587	0.4005	0.00000471	0.4005	-0.00006909	0.4005	-0.00004209	0.4005	0.00001779	0.4005	-0.00001138	0.4005	-0.00024899	0.4005	-0.00033960	0.4005	-0.00052356	0.4005	-0.00003230	0.4005	-0.00036694	0.4005	-0.00054521	0.4005	-0.00028212	0.4005	-0.00005343	0.4005	-0.00017020	0.4005	-0.00019843	0.4005	-0.00006055	0.4005	-0.00030152	0.4005	-0.00053359	0.4005	-0.00040865
