Repository: JotaP-183/Data_Analysis

# Data Analysis: Photovoltaic Device Characterization

## Overview

This repository contains comprehensive data analysis workflows for photovoltaic devices, combining four key analysis approaches:

1. **X-Ray Diffraction (XRD) Analysis**: Texture coefficient determination and crystallographic characterization of thin-film samples
2. **UV-Visible Spectroscopy (UV-Vis)**: Optical band gap determination and absorption coefficient analysis
3. **Device Performance Modeling**: Comparison of experimental J-V (current density-voltage) measurements with SCAPS 1D numerical simulations
4. **Solar Cell Performance**: EQE and J-V curve analysis to evaluate and compare photovoltaic device performance

## 1. XRD Data Analysis

### Purpose
X-Ray Diffraction (XRD) analysis characterizes the crystallographic properties of the absorber layer in photovoltaic devices. The analysis focuses on determining the **texture coefficient** of preferred crystallographic orientations, which directly impacts device performance and light absorption characteristics.

### Key File
- **`TC_comparison.ipynb`**: Main analysis notebook for XRD texture coefficient determination
  - Reads XRD diffraction patterns from experimental data
  - Calculates texture coefficients for major crystallographic planes
  - Generates visualizations of orientation distribution
  - Identifies preferred growth directions

### Texture Coefficient
The texture coefficient $T_c(hkl)$ quantifies the preferred orientation of crystallographic planes relative to random orientation:

$$T_c(hkl) = \frac{I(hkl)/I_0(hkl)}{(1/n)\sum_i I_i(hkl)/I_{0i}(hkl)}$$

where:

### Key File
- **`UV_Vis_analysis.ipynb`**: Main analysis notebook for band gap determination
  - Reads UV-Vis data (wavelength, transmittance, reflectance) from Excel files
  - Calculates absorption coefficient from optical properties
  - Applies Savitzky-Golay smoothing to reduce noise
  - Determines both direct and indirect band gaps using Tauc plots
  - Generates SCAPS absorption files (.abs) for device simulations

### Tauc Plot Method for Bandgap determination

The Tauc plot uses the relation:

$$(h\nu \cdot \alpha)^{1/\gamma} = B(h\nu - E_g) \quad $$

where:
- $\gamma$ = transition type (2 for indirect, 1/2 for direct)
- $B$ = proportionality constant
- $E_g$ = band gap energy (eV)

**Procedure**:
1. **Data Smoothing**: Savitzky-Golay filter preserves slopes while removing noise
2. **Linear Region Identification**: Find region with maximum derivative
3. **Extrapolation**: Fit line through linear region to x-axis intercept
4. **Band Gap Extraction**: Intercept at y=0 gives $E_g$

## 3. SCAPS 1D Simulation vs Experimental Data Comparison

### Key File
- **`SCAPS_Simulations_iv_files.ipynb`**: Comprehensive analysis notebook featuring:
  1. Configuration of target performance metrics
  2. Reading and processing experimental J-V data
  3. SCAPS simulation data parsing and extraction
  4. Parameter-based comparison (comparing Voc, Jsc, FF, η to target values)
  5. Shape-based comparison (Mean Squared Error analysis)
  6. Summary comparison showing best matching simulations

### SCAPS 1D Methodology
SCAPS solves coupled differential equations describing semiconductor transport:

- **Poisson Equation**: Describes electrostatic potential distribution
- **Continuity Equations**: Govern electron and hole transport with drift-diffusion

SCAPS outputs include:
- J-V curves under illumination (current density vs. voltage)
- Derived parameters: Voc, Jsc, FF, efficiency
- Analysis of loss mechanisms and device architecture impact

### Comparison Methods

#### Method 1: Parameter-Based Matching
Calculates normalized distance between simulation parameters and experimental target:

$$\text{Score} = \sum_i \left(\frac{X_i^{sim} - X_i^{target}}{X_i^{target}}\right)^2$$

**Advantage**: Identifies simulations matching specific design targets

#### Method 2: Shape-Based Matching (MSE)
Compares entire J-V curve morphology using Mean Squared Error:

$$\text{MSE} = \frac{1}{N}\sum_{i=1}^{N}\left(J_i^{exp} - J_i^{sim}(V_i)\right)^2$$

**Advantage**: Captures realistic device physics and loss mechanisms

### Key Files
- **`EQE_Analysis.ipynb`**: Processes EQE spectra and the AM1.5G reference solar spectrum to calculate $J_{sc}$. It also calculates a correction factor by comparing EQE-derived and solar-simulator $J_{sc}$ values, generates corrected performance results, plots EQE spectra, and estimates the band gap from EQE data.
- **`JV_Analysis_Correction.ipynb`**: Loads measured J-V data, converts current to current density using the cell area, corrects the current sign where needed, and plots the J-V curves. It also supports extracting series and shunt resistance values.
- **`Solar_Cell_Analysis.ipynb`**: Summarizes device result tables, calculates additional cell parameters, compares results across samples with boxplots, and plots the J-V curves of cells selected for high power-conversion efficiency or open-circuit voltage.

File: data/1st Round/EQE/CdS1_5_EQE.txt
WL	QE	DSig	MSig	Mcorr	RPI	DSD	MSD	RSD	GC
300.0	1.2310E-1	3.1012E-5	1.8757E-2	1.0003E+0	2.5208E-4	3.055	0.034	3.041	CA-CA-3-0
310.0	1.5812E-1	7.4907E-5	2.5503E-2	1.0057E+0	4.7914E-4	10.108	0.042	10.081	CA-CA-3-0
320.0	2.2138E-1	1.4924E-4	3.1039E-2	1.0105E+0	6.8833E-4	0.437	0.024	0.456	CA-CA-3-0
330.0	3.6393E-1	2.9973E-4	3.5200E-2	1.0140E+0	8.4681E-4	1.774	0.018	1.757	CA-CA-3-2
340.0	7.5413E-1	6.9813E-4	3.8333E-2	1.0151E+0	9.5394E-4	0.731	0.016	0.745	CA-CA-3-1
350.0	1.8123E+0	1.7546E-3	3.9837E-2	1.0419E+0	1.0510E-3	0.537	0.044	0.517	CA-CA-3-0
360.0	3.8351E+0	3.7553E-3	3.7287E-2	1.0219E+0	1.0225E-3	0.354	0.042	0.394	CA-CA-3-0
370.0	7.1499E+0	5.3014E-3	2.7910E-2	1.0327E+0	7.9080E-4	0.495	0.037	0.525	CA-CA-3-0
380.0	1.1731E+1	1.4052E-2	4.9247E-2	1.0120E+0	1.2268E-3	0.505	0.005	0.509	CA-B-3-0
390.0	1.5396E+1	2.0936E-2	6.0996E-2	1.0130E+0	1.3954E-3	0.293	0.017	0.310	CA-B-3-1
400.0	1.8025E+1	2.8121E-2	7.6012E-2	1.0170E+0	1.6135E-3	0.220	0.016	0.234	CA-B-3-0
410.0	2.0110E+1	3.2695E-2	8.4784E-2	1.0203E+0	1.6926E-3	0.134	0.016	0.150	CA-B-3-1
420.0	2.2175E+1	3.7245E-2	9.2350E-2	1.0208E+0	1.7503E-3	0.206	0.025	0.182	CA-B-3-0
430.0	2.4305E+1	4.0841E-2	9.6622E-2	1.0241E+0	1.7623E-3	0.094	0.022	0.108	B-B-3-1
440.0	2.6558E+1	4.6286E-2	1.0475E-1	1.0221E+0	1.8207E-3	0.113	0.029	0.085	B-B-3-2
450.0	2.8753E+1	5.2426E-2	1.1376E-1	1.0185E+0	1.8916E-3	0.128	0.013	0.116	B-B-3-0
460.0	3.0998E+1	6.0249E-2	1.2532E-1	1.0219E+0	2.0296E-3	0.103	0.009	0.097	B-B-3-0
470.0	3.3635E+1	7.9413E-2	1.5680E-1	1.0159E+0	2.4367E-3	0.094	0.048	0.047	B-B-3-1
480.0	3.6313E+1	7.0773E-2	1.3320E-1	1.0314E+0	2.0734E-3	0.041	0.004	0.037	B-B-3-1
490.0	3.9329E+1	7.4323E-2	1.3237E-1	1.0294E+0	2.0025E-3	0.171	0.015	0.163	B-B-3-0
500.0	4.1861E+1	7.6568E-2	1.3094E-1	1.0308E+0	1.9435E-3	0.349	0.022	0.329	B-B-3-0
510.0	4.3169E+1	7.5444E-2	1.2763E-1	1.0284E+0	1.8483E-3	0.533	0.017	0.548	B-B-3-0
520.0	4.3033E+1	7.3854E-2	1.2753E-1	1.0280E+0	1.8136E-3	0.777	0.017	0.779	B-B-3-0
530.0	4.2010E+1	7.0252E-2	1.2632E-1	1.0277E+0	1.7663E-3	0.895	0.018	0.887	B-B-3-0
540.0	4.0949E+1	6.6794E-2	1.2568E-1	1.0281E+0	1.7242E-3	0.831	0.007	0.835	B-B-3-0
550.0	4.0272E+1	6.2719E-2	1.2136E-1	1.0284E+0	1.6470E-3	0.752	0.010	0.760	B-B-3-0
560.0	3.9861E+1	5.8177E-2	1.1490E-1	1.0283E+0	1.5432E-3	0.676	0.007	0.677	B-B-3-0
570.0	3.9639E+1	5.3272E-2	1.0701E-1	1.0275E+0	1.4189E-3	0.558	0.013	0.547	B-B-3-0
580.0	3.8239E+1	5.7393E-2	1.2079E-1	1.0276E+0	1.5850E-3	0.606	0.015	0.592	B-B-3-0
590.0	3.7613E+1	5.4876E-2	1.1862E-1	1.0273E+0	1.5397E-3	0.508	0.014	0.502	B-B-3-0
600.0	3.2044E+1	5.3330E-2	9.6994E-2	1.0250E+0	1.7486E-3	0.282	0.031	0.312	B-B-3-0
610.0	3.1034E+1	5.6166E-2	1.0720E-1	1.0254E+0	1.9028E-3	0.316	0.015	0.326	B-B-3-0
620.0	2.9922E+1	5.9515E-2	1.1969E-1	1.0246E+0	2.0882E-3	0.337	0.007	0.344	B-B-3-0
630.0	2.8826E+1	6.1595E-2	1.3050E-1	1.0246E+0	2.2430E-3	0.315	0.025	0.340	B-B-3-0
640.0	2.7812E+1	6.2635E-2	1.3927E-1	1.0249E+0	2.3654E-3	0.332	0.012	0.331	B-B-3-0
650.0	2.6774E+1	6.5011E-2	1.4952E-1	1.0247E+0	2.5495E-3	0.322	0.019	0.330	B-B-3-0
660.0	2.6071E+1	6.2398E-2	1.4836E-1	1.0256E+0	2.5174E-3	0.299	0.028	0.270	B-B-3-0
670.0	2.5226E+1	6.3456E-2	1.5918E-1	1.0223E+0	2.6289E-3	0.296	0.038	0.312	B-B-3-0
680.0	2.4372E+1	6.5378E-2	1.7623E-1	1.0235E+0	2.8099E-3	0.307	0.004	0.308	B-B-3-0
690.0	2.3628E+1	6.6769E-2	1.8652E-1	1.0243E+0	2.9649E-3	0.285	0.010	0.293	B-B-3-0
700.0	2.3319E+1	6.0149E-2	1.6984E-1	1.0264E+0	2.7173E-3	0.278	0.026	0.253	B-B-3-0
710.0	2.2909E+1	5.7713E-2	1.6614E-1	1.0222E+0	2.6325E-3	0.206	0.023	0.214	B-B-3-0
720.0	2.2245E+1	5.9261E-2	1.7749E-1	1.0230E+0	2.7882E-3	0.244	0.023	0.255	B-B-3-0
730.0	2.1860E+1	5.6593E-2	1.7621E-1	1.0196E+0	2.6916E-3	0.230	0.013	0.241	B-B-3-0
740.0	2.1224E+1	5.8104E-2	1.9134E-1	1.0242E+0	2.8720E-3	0.230	0.035	0.235	B-B-3-0
750.0	2.0859E+1	5.5988E-2	1.9322E-1	1.0193E+0	2.7888E-3	0.221	0.017	0.237	B-B-3-0
760.0	2.0525E+1	5.3368E-2	1.9261E-1	1.0165E+0	2.6864E-3	0.196	0.035	0.193	B-B-3-0
770.0	1.9399E+1	6.2493E-2	2.4447E-1	1.0382E+0	3.4724E-3	0.378	0.051	0.328	B-B-3-0
780.0	2.0049E+1	4.3832E-2	1.7053E-1	1.0171E+0	2.2615E-3	0.000	0.018	0.018	B-B-2-0
790.0	1.9570E+1	4.5497E-2	1.8524E-1	1.0063E+0	2.3542E-3	0.120	0.034	0.154	B-B-3-0
800.0	1.8951E+1	4.5975E-2	1.9666E-1	1.0083E+0	2.4664E-3	0.162	0.027	0.182	B-B-3-1
810.0	1.8527E+1	4.2542E-2	1.8873E-1	1.0108E+0	2.3459E-3	0.086	0.068	0.151	B-B-3-1
820.0	1.7050E+1	6.1104E-2	2.9670E-1	9.7840E-1	3.4307E-3	0.328	0.084	0.411	B-B-3-0
830.0	1.3203E+1	1.6779E-1	1.0614E+0	1.0329E+0	1.3559E-2	1.279	0.121	1.162	B-A-3-0
840.0	1.4383E+1	7.6041E-2	4.4815E-1	1.0342E+0	5.6550E-3	0.087	0.081	0.067	B-A-3-0
850.0	1.5603E+1	3.5017E-2	1.8641E-1	1.0303E+0	2.3825E-3	0.034	0.032	0.006	CA-B-3-3
860.0	1.4969E+1	3.3047E-2	1.8170E-1	1.0196E+0	2.2952E-3	0.043	0.025	0.023	CA-B-3-0
870.0	1.3397E+1	4.4244E-2	2.6749E-1	1.0101E+0	3.3699E-3	0.138	0.008	0.131	B-B-3-1
880.0	1.0657E+1	1.0369E-1	7.8175E-1	9.5777E-1	8.9253E-3	0.556	0.279	0.830	B-A-3-0
890.0	9.2504E+0	1.1069E-1	9.4503E-1	1.0614E+0	1.3479E-2	0.628	0.152	0.478	B-A-3-0
900.0	8.3044E+0	1.0626E-1	9.9052E-1	1.0516E+0	1.4151E-2	0.506	0.116	0.390	B-A-3-0
910.0	7.5963E+0	8.8708E-2	8.8757E-1	1.0822E+0	1.3675E-2	0.362	0.170	0.196	B-A-3-0
920.0	6.2165E+0	1.3646E-1	1.6229E+0	1.0461E+0	2.4020E-2	0.745	0.085	0.662	B-A-3-0
930.0	6.7130E+0	4.6016E-2	5.0254E-1	1.0434E+0	7.4634E-3	0.044	0.008	0.036	B-A-3-3
940.0	5.8289E+0	5.7995E-2	7.0228E-1	1.0150E+0	1.0250E-2	0.125	0.030	0.149	B-A-3-1
950.0	5.1087E+0	6.2400E-2	8.4935E-1	1.0270E+0	1.2883E-2	0.118	0.036	0.144	B-A-3-1
960.0	4.8534E+0	4.1002E-2	5.8091E-1	1.0492E+0	9.2999E-3	0.079	0.009	0.071	B-A-3-1
970.0	4.4492E+0	3.6144E-2	5.4336E-1	1.0247E+0	8.5301E-3	0.028	0.042	0.051	CA-A-3-1
980.0	3.4059E+0	8.4270E-2	1.5725E+0	9.9061E-1	2.4280E-2	0.560	0.099	0.659	B-A-3-0
990.0	3.2322E+0	4.4777E-2	8.4657E-1	9.9464E-1	1.3705E-2	0.045	0.049	0.004	B-A-3-1
1000.0	2.7336E+0	3.6826E-2	7.8194E-1	1.0728E+0	1.5504E-2	0.090	0.079	0.015	CA-A-3-1
1010.0	2.4031E+0	1.8021E-2	4.0939E-1	1.0283E+0	7.9289E-3	0.083	0.011	0.078	CA-A-3-2
1020.0	1.8020E+0	1.3840E-2	3.7424E-1	1.0410E+0	8.3226E-3	0.149	0.036	0.186	CA-B-3-0
1030.0	1.3141E+0	6.3698E-3	2.1050E-1	1.0366E+0	5.2084E-3	0.138	0.016	0.150	CA-B-3-2
1040.0	8.3286E-1	3.6020E-3	1.6151E-1	1.0332E+0	4.6170E-3	0.414	0.040	0.454	CA-B-3-0
1050.0	4.8515E-1	2.2599E-3	1.4440E-1	1.0203E+0	4.8495E-3	0.215	0.035	0.182	CA-B-3-0
1060.0	2.7037E-1	1.2329E-3	1.1220E-1	1.0270E+0	4.8098E-3	0.684	0.048	0.714	CA-B-3-0
1070.0	1.4634E-1	5.5156E-4	7.4395E-2	1.0205E+0	3.9251E-3	1.342	0.014	1.344	CA-B-3-0
1080.0	7.5523E-2	3.6278E-4	7.6826E-2	1.0058E+0	4.8597E-3	1.407	0.027	1.380	CA-B-3-1
1090.0	3.8116E-2	1.9833E-4	6.7265E-2	1.0128E+0	5.3371E-3	2.164	0.020	2.146	CA-B-3-0
1100.0	1.6883E-2	5.7801E-5	3.4330E-2	1.0212E+0	3.5700E-3	4.671	0.014	4.663	CA-CA-3-1
end data
Jsc [mA/cm2]:  8.93	7.95	10.73
Bandgap [eV]:  1.423
Power Mode Calibration
Monitor Corrections:  On
Chopping Frequency [Hz]:  50.00
Light Bias Current [mA]:  -0.02
Voltage Bias [V]:  0.00
Meas Period: [s]:  0.5
Readings per WL :  3
Scan Duration [s]:  186
Calibration Info:  Sat, Jan 01, 2005 12:05 AM


Device ID:

File: data/1st Round/EQE/CdS3_1_24_EQE.txt
WL	QE	DSig	MSig	Mcorr	RPI	DSD	MSD	RSD	GC
300	6.56E-02	1.68E-05	1.91E-02	9.82E-01	2.48E-04	10.647	0.056	10.695	CA-CA-3-1
310	3.49E-02	1.68E-05	2.60E-02	9.88E-01	4.71E-04	13.422	0.047	13.446	CA-CA-3-0
320	6.32E-02	4.34E-05	3.16E-02	9.92E-01	6.76E-04	9.832	0.024	9.849	CA-CA-3-0
330	1.19E-01	9.98E-05	3.59E-02	9.95E-01	8.31E-04	2.158	0.034	2.187	CA-CA-3-0
340	3.02E-01	2.85E-04	3.91E-02	9.96E-01	9.36E-04	1.161	0.055	1.211	CA-CA-3-0
350	8.60E-01	8.69E-04	4.16E-02	9.98E-01	1.01E-03	0.364	0.034	0.33	CA-B-3-1
360	2.09E+00	2.09E-03	3.81E-02	1.00E+00	1.00E-03	0.324	0.031	0.307	CA-CA-3-0
370	4.23E+00	3.22E-03	2.87E-02	1.01E+00	7.70E-04	0.127	0.042	0.088	CA-CA-3-0
380	7.12E+00	8.66E-03	5.00E-02	9.96E-01	1.21E-03	0.009	0.031	0.037	CA-B-3-1
390	9.62E+00	1.33E-02	6.20E-02	9.96E-01	1.37E-03	0.038	0.013	0.034	CA-B-3-1
400	1.18E+01	1.87E-02	7.74E-02	9.99E-01	1.59E-03	0.027	0.034	0.06	CA-B-3-0
410	1.38E+01	2.28E-02	8.64E-02	1.00E+00	1.66E-03	0.043	0.035	0.047	CA-B-3-0
420	1.57E+01	2.68E-02	9.42E-02	1.00E+00	1.72E-03	0.002	0.026	0.028	CA-B-2-0
430	1.76E+01	3.01E-02	9.86E-02	1.00E+00	1.73E-03	0.003	0.002	0.005	CA-B-2-0
440	1.96E+01	3.49E-02	1.07E-01	1.00E+00	1.78E-03	0.001	0.004	0.005	CA-B-2-0
450	2.25E+01	4.17E-02	1.16E-01	1.00E+00	1.86E-03	0.007	0.009	0.007	B-B-3-1
460	2.72E+01	5.38E-02	1.28E-01	1.00E+00	1.99E-03	0.003	0.001	0.003	B-B-2-0
470	3.53E+01	8.45E-02	1.59E-01	1.00E+00	2.40E-03	0.042	0.017	0.027	B-B-3-0
480	4.64E+01	9.26E-02	1.36E-01	1.01E+00	2.03E-03	0.012	0.003	0.013	B-B-3-1
490	5.76E+01	1.11E-01	1.35E-01	1.01E+00	1.96E-03	0	0.008	0.007	B-B-2-0
500	6.51E+01	1.22E-01	1.34E-01	1.01E+00	1.90E-03	0.024	0.02	0.011	B-B-3-1
510	6.94E+01	1.24E-01	1.30E-01	1.01E+00	1.81E-03	0.003	0.002	0.001	B-B-2-0
520	7.18E+01	1.26E-01	1.30E-01	1.01E+00	1.77E-03	0.034	0.036	0.01	B-B-3-0
530	7.30E+01	1.25E-01	1.29E-01	1.01E+00	1.73E-03	0.015	0.021	0.008	B-B-3-1
540	7.31E+01	1.22E-01	1.28E-01	1.01E+00	1.69E-03	0.001	0.004	0.005	B-B-2-0
550	7.28E+01	1.16E-01	1.24E-01	1.01E+00	1.61E-03	0.009	0.006	0.003	B-B-2-0
560	7.21E+01	1.08E-01	1.17E-01	1.01E+00	1.51E-03	0.004	0.003	0.001	B-B-2-0
570	7.14E+01	9.81E-02	1.09E-01	1.01E+00	1.39E-03	0.006	0.008	0.01	B-B-3-1
580	7.08E+01	1.09E-01	1.23E-01	1.01E+00	1.55E-03	0.005	0.002	0.003	B-B-2-0
590	7.05E+01	1.05E-01	1.21E-01	1.01E+00	1.51E-03	0.026	0.031	0.006	B-B-3-0
600	7.07E+01	1.20E-01	9.90E-02	1.00E+00	1.71E-03	0.022	0.015	0.007	B-B-3-1
610	7.11E+01	1.31E-01	1.09E-01	1.00E+00	1.86E-03	0.009	0.011	0.002	B-B-2-0
620	7.19E+01	1.46E-01	1.22E-01	1.01E+00	2.05E-03	0.008	0.01	0.006	B-B-3-1
630	7.31E+01	1.59E-01	1.33E-01	1.00E+00	2.20E-03	0.005	0.001	0.006	B-B-2-0
640	7.44E+01	1.71E-01	1.42E-01	1.01E+00	2.32E-03	0.026	0.024	0.003	B-B-3-0
650	7.59E+01	1.88E-01	1.52E-01	1.01E+00	2.50E-03	0.018	0.021	0.005	B-B-3-0
660	7.73E+01	1.89E-01	1.51E-01	1.01E+00	2.47E-03	0.001	0.004	0.005	B-B-2-0
670	7.85E+01	2.01E-01	1.62E-01	1.00E+00	2.58E-03	0.008	0.003	0.004	B-B-2-0
680	7.95E+01	2.17E-01	1.79E-01	1.01E+00	2.76E-03	0.029	0.032	0.006	B-B-3-0
690	8.02E+01	2.31E-01	1.90E-01	1.01E+00	2.91E-03	0.037	0.037	0	B-B-3-0
700	8.04E+01	2.11E-01	1.73E-01	1.01E+00	2.66E-03	0.003	0.007	0.004	B-B-2-0
710	8.02E+01	2.05E-01	1.69E-01	1.00E+00	2.59E-03	0.019	0.017	0.005	B-B-3-0
720	7.96E+01	2.16E-01	1.81E-01	1.01E+00	2.74E-03	0.005	0.007	0.002	B-B-2-0
730	7.87E+01	2.07E-01	1.79E-01	1.00E+00	2.65E-03	0.008	0.008	0.001	B-B-2-0
740	7.76E+01	2.16E-01	1.95E-01	1.01E+00	2.82E-03	0.002	0.001	0	B-B-2-0
750	7.63E+01	2.08E-01	1.96E-01	1.00E+00	2.75E-03	0.009	0.008	0.002	B-B-3-1
760	7.49E+01	1.98E-01	1.95E-01	1.00E+00	2.65E-03	0.022	0.019	0.003	B-B-3-2
770	7.35E+01	2.43E-01	2.51E-01	1.01E+00	3.38E-03	0.024	0.018	0.008	B-B-3-1
780	7.20E+01	1.60E-01	1.73E-01	1.00E+00	2.23E-03	0.015	0.019	0.004	B-B-3-1
790	7.05E+01	1.65E-01	1.87E-01	9.97E-01	2.33E-03	0.032	0.039	0.008	B-B-3-0
800	6.89E+01	1.69E-01	1.99E-01	9.98E-01	2.44E-03	0.032	0.031	0.003	B-B-3-1
810	6.74E+01	1.57E-01	1.91E-01	9.98E-01	2.32E-03	0	0.006	0.006	B-B-2-0
820	6.58E+01	2.34E-01	2.95E-01	9.83E-01	3.45E-03	0.04	0.047	0.008	B-B-3-2
830	6.40E+01	8.28E-01	1.08E+00	1.01E+00	1.33E-02	0.045	0.037	0.011	A-A-3-2
840	6.23E+01	3.38E-01	4.59E-01	1.01E+00	5.52E-03	0.039	0.036	0.004	B-A-3-2
850	6.03E+01	1.39E-01	1.91E-01	1.00E+00	2.32E-03	0.009	0.008	0.015	B-B-3-1
860	5.78E+01	1.30E-01	1.85E-01	1.00E+00	2.25E-03	0.008	0	0.008	B-B-2-0
870	5.50E+01	1.84E-01	2.71E-01	9.97E-01	3.33E-03	0.021	0.022	0.008	B-B-3-1
880	5.13E+01	4.92E-01	7.71E-01	9.71E-01	9.05E-03	0.063	0.072	0.009	A-A-3-2
890	4.80E+01	5.98E-01	9.84E-01	1.02E+00	1.29E-02	0.055	0.042	0.013	A-A-3-1
900	4.41E+01	5.83E-01	1.02E+00	1.02E+00	1.37E-02	0.056	0.044	0.012	A-A-3-2
910	4.03E+01	4.96E-01	9.34E-01	1.03E+00	1.30E-02	0.124	0.112	0.013	A-A-3-0
920	3.64E+01	8.21E-01	1.67E+00	1.02E+00	2.34E-02	0.143	0.124	0.019	A-A-3-0
930	3.30E+01	2.34E-01	5.18E-01	1.01E+00	7.23E-03	0.025	0.033	0.016	B-A-3-1
940	2.98E+01	2.99E-01	7.09E-01	1.01E+00	1.02E-02	0.059	0.062	0.005	B-A-3-0
950	2.68E+01	3.33E-01	8.64E-01	1.01E+00	1.27E-02	0.01	0.001	0.011	B-A-2-0
960	2.41E+01	2.10E-01	5.99E-01	1.02E+00	9.01E-03	0.024	0.027	0.003	B-A-3-1
970	2.12E+01	1.75E-01	5.53E-01	1.01E+00	8.38E-03	0.015	0.015	0.001	B-A-3-1
980	1.80E+01	4.42E-01	1.56E+00	9.96E-01	2.44E-02	0.018	0.041	0.023	A-A-3-2
990	1.49E+01	2.07E-01	8.45E-01	9.96E-01	1.37E-02	0.056	0.056	0.002	B-A-3-1
1000	1.19E+01	1.67E-01	8.16E-01	1.03E+00	1.49E-02	0.073	0.068	0.005	B-A-3-0
1010	8.53E+00	6.52E-02	4.17E-01	1.01E+00	7.78E-03	0.02	0.026	0.006	B-A-3-1
1020	5.73E+00	4.51E-02	3.84E-01	1.02E+00	8.12E-03	0.015	0.023	0.028	B-B-3-1
1030	3.50E+00	1.74E-02	2.15E-01	1.01E+00	5.09E-03	0.008	0.02	0.012	CA-B-2-0
1040	1.99E+00	8.77E-03	1.65E-01	1.01E+00	4.52E-03	0.003	0.017	0.02	CA-B-2-0
1050	1.08E+00	5.07E-03	1.46E-01	1.01E+00	4.79E-03	0.094	0.042	0.065	CA-B-3-0
1060	5.81E-01	2.69E-03	1.14E-01	1.01E+00	4.74E-03	0.04	0.001	0.04	CA-B-3-2
1070	3.07E-01	1.17E-03	7.52E-02	1.01E+00	3.88E-03	0.598	0.03	0.587	CA-B-3-2
1080	1.68E-01	8.10E-04	7.69E-02	1.00E+00	4.85E-03	0.77	0.034	0.736	CA-B-3-0
1090	9.25E-02	4.83E-04	6.76E-02	1.01E+00	5.31E-03	0.505	0.01	0.498	CA-B-3-0
1100	5.15E-02	1.78E-04	3.47E-02	1.01E+00	3.53E-03	5.239	0.029	5.262	CA-CA-3-0
end data									
Jsc [mA/cm2]:  22.28	20.14	26.15							
Bandgap [eV]:  1.292									
Power Mode Calibration									
Monitor Corrections:  On									
Chopping Frequency [Hz]:  50.00									
Light Bias Current [mA]:  -0.02									
Voltage Bias [V]:  0.00									
Meas Period: [s]:  0.5									
Readings per WL :  3									
Scan Duration [s]:  179									
Calibration Info:  Sat, Jan 01, 2005 12:05 AM									
									
									
Device ID:
