Repository: JotaP-183/Data_Analysis

# Data Analysis: Photovoltaic Device Characterization

## Overview

This repository contains comprehensive data analysis workflows for photovoltaic devices, combining four key analysis approaches:

1. **X-Ray Diffraction (XRD) Analysis**: Texture coefficient determination and crystallographic characterization of thin-film samples
2. **UV-Visible Spectroscopy (UV-Vis)**: Optical band gap determination and absorption coefficient analysis
3. **Device Performance Modeling**: Comparison of experimental J-V (current density-voltage) measurements with SCAPS 1D numerical simulations
4. **Solar Cell Performance**: EQE and J-V curve analysis to evaluate and compare photovoltaic device performance

## 1. XRD Data Analysis

### Purpose
X-Ray Diffraction (XRD) analysis characterizes the crystallographic properties of the absorber layer in photovoltaic devices. The analysis focuses on determining the **texture coefficient** of preferred crystallographic orientations, which directly impacts device performance and light absorption characteristics.

### Key File
- **`TC_comparison.ipynb`**: Main analysis notebook for XRD texture coefficient determination
  - Reads XRD diffraction patterns from experimental data
  - Calculates texture coefficients for major crystallographic planes
  - Generates visualizations of orientation distribution
  - Identifies preferred growth directions

### Texture Coefficient
The texture coefficient $T_c(hkl)$ quantifies the preferred orientation of crystallographic planes relative to random orientation:

$$T_c(hkl) = \frac{I(hkl)/I_0(hkl)}{(1/n)\sum_i I_i(hkl)/I_{0i}(hkl)}$$

where:

### Key File
- **`UV_Vis_analysis.ipynb`**: Main analysis notebook for band gap determination
  - Reads UV-Vis data (wavelength, transmittance, reflectance) from Excel files
  - Calculates absorption coefficient from optical properties
  - Applies Savitzky-Golay smoothing to reduce noise
  - Determines both direct and indirect band gaps using Tauc plots
  - Generates SCAPS absorption files (.abs) for device simulations

### Tauc Plot Method for Bandgap determination

The Tauc plot uses the relation:

$$(h\nu \cdot \alpha)^{1/\gamma} = B(h\nu - E_g) \quad $$

where:
- $\gamma$ = transition type (2 for indirect, 1/2 for direct)
- $B$ = proportionality constant
- $E_g$ = band gap energy (eV)

**Procedure**:
1. **Data Smoothing**: Savitzky-Golay filter preserves slopes while removing noise
2. **Linear Region Identification**: Find region with maximum derivative
3. **Extrapolation**: Fit line through linear region to x-axis intercept
4. **Band Gap Extraction**: Intercept at y=0 gives $E_g$

## 3. SCAPS 1D Simulation vs Experimental Data Comparison

### Key File
- **`SCAPS_Simulations_iv_files.ipynb`**: Comprehensive analysis notebook featuring:
  1. Configuration of target performance metrics
  2. Reading and processing experimental J-V data
  3. SCAPS simulation data parsing and extraction
  4. Parameter-based comparison (comparing Voc, Jsc, FF, η to target values)
  5. Shape-based comparison (Mean Squared Error analysis)
  6. Summary comparison showing best matching simulations

### SCAPS 1D Methodology
SCAPS solves coupled differential equations describing semiconductor transport:

- **Poisson Equation**: Describes electrostatic potential distribution
- **Continuity Equations**: Govern electron and hole transport with drift-diffusion

SCAPS outputs include:
- J-V curves under illumination (current density vs. voltage)
- Derived parameters: Voc, Jsc, FF, efficiency
- Analysis of loss mechanisms and device architecture impact

### Comparison Methods

#### Method 1: Parameter-Based Matching
Calculates normalized distance between simulation parameters and experimental target:

$$\text{Score} = \sum_i \left(\frac{X_i^{sim} - X_i^{target}}{X_i^{target}}\right)^2$$

**Advantage**: Identifies simulations matching specific design targets

#### Method 2: Shape-Based Matching (MSE)
Compares entire J-V curve morphology using Mean Squared Error:

$$\text{MSE} = \frac{1}{N}\sum_{i=1}^{N}\left(J_i^{exp} - J_i^{sim}(V_i)\right)^2$$

**Advantage**: Captures realistic device physics and loss mechanisms

### Key Files
- **`EQE_Analysis.ipynb`**: Processes EQE spectra and the AM1.5G reference solar spectrum to calculate $J_{sc}$. It also calculates a correction factor by comparing EQE-derived and solar-simulator $J_{sc}$ values, generates corrected performance results, plots EQE spectra, and estimates the band gap from EQE data.
- **`JV_Analysis_Correction.ipynb`**: Loads measured J-V data, converts current to current density using the cell area, corrects the current sign where needed, and plots the J-V curves. It also supports extracting series and shunt resistance values.
- **`Solar_Cell_Analysis.ipynb`**: Summarizes device result tables, calculates additional cell parameters, compares results across samples with boxplots, and plots the J-V curves of cells selected for high power-conversion efficiency or open-circuit voltage.

File: TC_results_Training_BraggBrentano_1hr_1.csv
hkl,ref_2theta,ref_intensity,exp_intensity,ratio,TC
110,10.676,8.0,11178.0,1397.25,5.216394291526739
020,15.029,25.0,14691.0,587.64,2.193853599193253
200,15.211,6.0,13868.0,2311.3333333333335,8.628968334811573
120,16.874,55.0,11329.0,205.98181818181817,0.7689979463388333
220,21.446,10.0,3816.0,381.6,1.4246384409709099
101,23.643,12.0,4265.0,355.4166666666667,1.326887436831964
130,23.901,30.0,3784.0,126.13333333333334,0.4708972624592874
310,24.152,16.0,3297.0,206.0625,0.7692991581304195
021,27.023,12.0,3076.0,256.3333333333333,0.9569767305264059
230,27.395,70.0,3521.0,50.3,0.18778646116571476
211,28.2,75.0,8268.0,110.24,0.411562216280485
040,30.326,2.0,2298.0,1149.0,4.289595305753604
400,30.699,4.0,2244.0,561.0,2.094397708031133
221,31.16,100.0,6657.0,66.57,0.24852772802786544
301,32.22,60.0,5755.0,95.91666666666667,0.35808849702077156
330,32.424,10.0,2312.0,231.2,0.863145722097679
311,33.115,20.0,2834.0,141.7,0.5290127544171328
240,34.075,60.0,2446.0,40.766666666666666,0.1521953890030942
420,34.358,20.0,2033.0,101.65,0.37949291804164825
321,35.7,30.0,2191.0,73.03333333333333,0.2726574793996561
041,37.984,25.0,2131.0,85.24,0.31822898508480174
340,38.354,14.0,1617.0,115.5,0.43119952812405676
430,38.49,14.0,1754.0,125.28571428571429,0.4677328214777957
141,38.801,35.0,2418.0,69.08571428571429,0.25791971774989964
411,39.081,12.0,2198.0,183.16666666666666,0.6838214738937062
510,39.456,8.0,2169.0,271.125,1.0121988923171852
331,39.71,8.0,2507.0,313.375,1.16993205303789
250,41.305,35.0,2547.0,72.77142857142857,0.2716797026918918
520,41.705,20.0,1953.0,97.65,0.3645596010503389
440,43.694,10.0,1515.0,151.5,0.5655993810458407
431,44.95,35.0,1962.0,56.05714285714286,0.2092797709782064
501,45.068,30.0,1804.0,60.13333333333333,0.22449753210268353
530,45.258,30.0,1664.0,55.46666666666667,0.207075328946156
151,45.354,25.0,1598.0,63.92,0.23863440552112303
002,45.571,25.0,5864.0,234.56,0.8756897083703788
060,46.209,8.0,1315.0,164.375,0.6136659951116176
600,46.84,8.0,1290.0,161.25,0.6019993412121571
160,46.892,8.0,1273.0,159.125,0.5940660165605242
610,47.49,8.0,1258.0,157.25,0.5870660242208479
212,48.902,8.0,1238.0,154.75,0.5777327011012795
620,49.469,4.0,1109.0,277.25,1.0350655339601276
441,49.584,4.0,1140.0,285.0,1.0639988356307895
540,49.903,4.0,1104.0,276.0,1.0303988724003434
351,50.765,8.0,1165.0,145.625,0.5436660717148551
531,51.039,16.0,1267.0,79.1875,0.2956330098123268
061,51.879,45.0,1861.0,41.355555555555554,0.15439390511570364
360,52.166,20.0,1430.0,71.5,0.2669330412196542
322,53.956,14.0,1147.0,81.92857142857143,0.30586633194699636
621,54.865,6.0,1040.0,173.33333333333334,0.6471104029567375
710,55.807,6.0,1069.0,178.16666666666666,0.6651548276545696
142,56.328,1.0,1102.0,1102.0,4.114128831105719
412,56.479,1.0,1037.0,1037.0,3.8714624299969427
640,56.821,6.0,1039.0,173.16666666666666,0.6464881814154328
270,56.898,8.0,1023.0,127.875,0.47739947756592
720,57.559,12.0,983.0,81.91666666666667,0.30582188755118894
242,58.115,18.0,1253.0,69.61111111111111,0.25988119708486923
422,58.276,10.0,1210.0,121.0,0.4517328389871071
370,59.854,8.0,961.0,120.125,0.44846617589525817
171,60.155,6.0,965.0,160.83333333333334,0.6004437873588958

File: TC_results_Training_BraggBrentano_Fast.csv
hkl,ref_2theta,ref_intensity,exp_intensity,ratio,TC
110,10.676,8.0,1870.0,233.75,5.295262569726111
020,15.029,25.0,2546.0,101.84,2.30703546567233
200,15.211,6.0,2188.0,364.6666666666667,8.260987167601234
120,16.874,55.0,1827.0,33.21818181818182,0.752509068732298
220,21.446,10.0,690.0,69.0,1.5630935499940177
101,23.643,12.0,761.0,63.416666666666664,1.4366113424461926
130,23.901,30.0,639.0,21.3,0.4825201828242403
310,24.152,16.0,534.0,33.375,0.7560615540731934
021,27.023,12.0,549.0,45.75,1.036398984235164
230,27.395,70.0,578.0,8.257142857142858,0.18705343103448083
211,28.2,75.0,1363.0,18.173333333333332,0.4116901465974582
040,30.326,2.0,409.0,204.5,4.632646825706908
400,30.699,4.0,367.0,91.75,2.0784613508978427
221,31.16,100.0,1099.0,10.99,0.24896229151353994
301,32.22,60.0,937.0,15.616666666666667,0.35377262230540935
330,32.424,10.0,386.0,38.6,0.8744262468082477
311,33.115,20.0,521.0,26.05,0.5901244489470169
240,34.075,60.0,396.0,6.6,0.1495132960863843
420,34.358,20.0,341.0,17.05,0.38624268155649283
321,35.7,30.0,374.0,12.466666666666667,0.28241400371872594
041,37.984,25.0,354.0,14.16,0.32077398069442453
340,38.354,14.0,316.0,22.571428571428573,0.5113225277413144
430,38.49,14.0,302.0,21.571428571428573,0.48866899803125613
141,38.801,35.0,435.0,12.428571428571429,0.2815510121107237
411,39.081,12.0,393.0,32.75,0.741903098004407
510,39.456,8.0,365.0,45.625,1.0335672930214068
331,39.71,8.0,447.0,55.875,1.2657659725495036
250,41.305,35.0,393.0,11.228571428571428,0.2543667764586538
520,41.705,20.0,359.0,17.95,0.4066308582955452
440,43.694,10.0,233.0,23.3,0.5278272422443567
431,44.95,35.0,295.0,8.428571428571429,0.1909368932704908
501,45.068,30.0,282.0,9.4,0.21294317927454737
530,45.258,30.0,268.0,8.933333333333334,0.2023715320765202
151,45.354,25.0,238.0,9.52,0.21566160283975433
002,45.571,25.0,956.0,38.24,0.8662709761126267
060,46.209,8.0,236.0,29.5,0.6682791264467177
600,46.84,8.0,213.0,26.625,0.6031502285303003
160,46.892,8.0,221.0,27.625,0.6258037582403586
610,47.49,8.0,215.0,26.875,0.6088136109578149
212,48.902,8.0,214.0,26.75,0.6059819197440577
620,49.469,4.0,166.0,41.5,0.9401214829674165
441,49.584,4.0,186.0,46.5,1.0533891315177077
540,49.903,4.0,176.0,44.0,0.9967553072425621
351,50.765,8.0,182.0,22.75,0.5153678009038247
531,51.039,16.0,228.0,14.25,0.32281279836832977
061,51.879,45.0,303.0,6.733333333333333,0.1525337667143921
360,52.166,20.0,206.0,10.3,0.23333135601359978
322,53.956,14.0,198.0,14.142857142857142,0.3203856344708235
621,54.865,6.0,158.0,26.333333333333332,0.5965429490315334
710,55.807,6.0,189.0,31.5,0.7135861858668342
142,56.328,1.0,173.0,173.0,3.919060639840074
412,56.479,1.0,150.0,150.0,3.3980294565087346
640,56.821,6.0,172.0,28.666666666666668,0.6494011850216692
270,56.898,8.0,163.0,20.375,0.4615656678424364
720,57.559,12.0,166.0,13.833333333333334,0.3133738276558055
242,58.115,18.0,193.0,10.722222222222221,0.24289617966895766
422,58.276,10.0,202.0,20.2,0.45760130014317624
370,59.854,8.0,142.0,17.75,0.4021001523535336
171,60.155,6.0,157.0,26.166666666666668,0.5927673607465237
